Repository: ammar257ammar/Nanosafety-ML-pycaret

# Exploratory Quantitative Structure Activity Relationships (QSAR) machine learning modeling targeting cellular viability

## This work is part of the study titled: A data reusability assessment in the nanosafety domain based on the NSDRA framework followed by an exploratory Quantitative Structure Activity Relationships (QSAR) modeling targeting cellular viability.

### Abstract

**Intro:** The current effort towards the digital transformation across multiple scientific domains requires data that is Findable, Accessible, Interoperable and Reusable (FAIR). In addition to the FAIR data, what is required for the application of computational tools, such as Quantitative Structure Activity Relationships (QSARs), is a sufficient data volume and the ability to merge sources into homogeneous digital assets. In the nanosafety domain there is a lack of FAIR  available metadata. 

**Methodology:** To address this challenge, we utilized 34 datasets from the nano-health and environmental safety domain by exploiting the NanoSafety Data Reusability Assessment (NSDRA) framework, which allowed the annotation and assessment of dataset’s reusability. From the framework’s application results, eight datasets targeting the same endpoint (i.e. numerical cellular viability) were selected, processed and merged to test several hypothesis including universal versus nanogroup-specific QSAR models (metal oxide, carbon based, nanotubes, and quantum dots), and regression versus classification Machine Learning (ML) algorithms. 

**Results:** Universal regression and classification QSARs reached an 0.62 R2 and 0.87 accuracy, respectively, for test set. Nanogroup-specific regression models reached 0.91 R2 for nanotubes test set followed by carbon based (0.88), metal oxide (0.7) and quantum dots (0.44). Nanogroup-specific classification models reached 0.93 accuracy for nanotubes test set, followed by carbon-based and metal oxide (0.91), and quantum dots (0.81). The results revealed the need of nanogroup-specific models instead of universal ones. Feature importance revealed different patterns depending on the dataset with common influential features including core size, exposure conditions and toxicological assay.
Even in the case where the available experimental knowledge was merged, the models still failed to correctly predict the outputs of an unseen dataset, revealing the cumbersome conundrum of scientific reproducibility in realistic applications of QSAR for nanosafety. To train better models, data quality, the depth of experimental descriptions and the usage of variables that capture the prediction of cell viability are crucial. 

**Conclusions:** This study reveals that the digitalization of nanosafety knowledge in a reproducible manner has a long way towards its successful pragmatic implementation. The approach carried out in the study shows a promising approach to increase the FAIRness across all the elements of computational studies, from dataset’s annotation to FAIR modelling reporting. This has significant implications for future research as it provides an example of how to utilize and report different tools available in the nanosafety knowledge system, while increasing the transparency of the results.

### Study Design

File: input/nano_dataset.txt (part 1 of 33)
NP_type	Coating	core_size_nm	hydro_size_nm	Surf_charge_mV	Surface_area_m2_g	shape	Dose_microg_mL	Duration_h	Cell_name	Cell_species	cell_Organ	Cell_morphology	Cell_age	cell_type	sex	Assay	Test_indicator	Viability
Au	None	39	?	?	?	Rod	0,3	24	143B	Human	Bone	Mixed	Adult 	cancer	female	MTT	TetrazoliumSalt	84,99
Au	None	39	?	?	?	Rod	0,6	24	143B	Human	Bone	Mixed	Adult 	cancer	female	MTT	TetrazoliumSalt	86,85
Au	None	39	?	?	?	Rod	1,2	24	143B	Human	Bone	Mixed	Adult 	cancer	female	MTT	TetrazoliumSalt	85,48
Au	None	39	?	?	?	Rod	2,5	24	143B	Human	Bone	Mixed	Adult 	cancer	female	MTT	TetrazoliumSalt	70,72
Au	None	39	?	?	?	Rod	5	24	143B	Human	Bone	Mixed	Adult 	cancer	female	MTT	TetrazoliumSalt	54,09
Au	None	?	?	?	?	Star	0,3	24	143B	Human	Bone	Mixed	Adult 	cancer	female	MTT	TetrazoliumSalt	67,99
Au	None	?	?	?	?	Star	0,6	24	143B	Human	Bone	Mixed	Adult 	cancer	female	MTT	TetrazoliumSalt	16,38
Au	None	?	?	?	?	Star	1,2	24	143B	Human	Bone	Mixed	Adult 	cancer	female	MTT	TetrazoliumSalt	16,38
Au	None	?	?	?	?	Star	2,5	24	143B	Human	Bone	Mixed	Adult 	cancer	female	MTT	TetrazoliumSalt	14,76
Au	None	?	?	?	?	Star	5	24	143B	Human	Bone	Mixed	Adult 	cancer	female	MTT	TetrazoliumSalt	13,9
Au	None	?	?	?	?	Sphere	0,3	24	143B	Human	Bone	Mixed	Adult 	cancer	female	MTT	TetrazoliumSalt	94,54
Au	None	?	?	?	?	Sphere	0,6	24	143B	Human	Bone	Mixed	Adult 	cancer	female	MTT	TetrazoliumSalt	89,58
Au	None	?	?	?	?	Sphere	1,2	24	143B	Human	Bone	Mixed	Adult 	cancer	female	MTT	TetrazoliumSalt	89,83
Au	None	?	?	?	?	Sphere	2,5	24	143B	Human	Bone	Mixed	Adult 	cancer	female	MTT	TetrazoliumSalt	88,83
Au	None	?	?	?	?	Sphere	5	24	143B	Human	Bone	Mixed	Adult 	cancer	female	MTT	TetrazoliumSalt	86,1
Au	None	39	?	?	?	Rod	0,3	24	143B	Human	Bone	Mixed	Adult 	cancer	female	NR	toluylene red	101,63
Au	None	39	?	?	?	Rod	0,6	24	143B	Human	Bone	Mixed	Adult 	cancer	female	NR	toluylene red	98,37
Au	None	39	?	?	?	Rod	1,2	24	143B	Human	Bone	Mixed	Adult 	cancer	female	NR	toluylene red	98,37
Au	None	39	?	?	?	Rod	2,5	24	143B	Human	Bone	Mixed	Adult 	cancer	female	NR	toluylene red	87,09
Au	None	?	?	?	?	Rod	5	24	143B	Human	Bone	Mixed	Adult 	cancer	female	NR	toluylene red	79,35
Au	None	?	?	?	?	Star	0,3	24	143B	Human	Bone	Mixed	Adult 	cancer	female	NR	toluylene red	97,01
Au	None	?	?	?	?	Star	0,6	24	143B	Human	Bone	Mixed	Adult 	cancer	female	NR	toluylene red	82,34
Au	None	?	?	?	?	Star	1,2	24	143B	Human	Bone	Mixed	Adult 	cancer	female	NR	toluylene red	66,17
Au	None	?	?	?	?	Star	2,5	24	143B	Human	Bone	Mixed	Adult 	cancer	female	NR	toluylene red	26,22
Au	None	?	?	?	?	Star	5	24	143B	Human	Bone	Mixed	Adult 	cancer	female	NR	toluylene red	17,12
Au	None	?	?	?	?	Sphere	0,3	24	143B	Human	Bone	Mixed	Adult 	cancer	female	NR	toluylene red	102,45
Au	None	?	?	?	?	Sphere	0,6	24	143B	Human	Bone	Mixed	Adult 	cancer	female	NR	toluylene red	101,36
Au	None	?	?	?	?	Sphere	1,2	24	143B	Human	Bone	Mixed	Adult 	cancer	female	NR	toluylene red	103,26
Au	None	?	?	?	?	Sphere	2,5	24	143B	Human	Bone	Mixed	Adult 	cancer	female	NR	toluylene red	102,99
Au	None	?	?	?	?	Sphere	5	24	143B	Human	Bone	Mixed	Adult 	cancer	female	NR	toluylene red	103,26
MWCNT	None	47,87	?	?	243.38	?	7,8	48	16HBE14	Human	Heart	Epithelial	Young	Normal	male	CellTiter_Glo	luciferase	96,5
MWCNT	None	47,87	?	?	243,38	?	0	48	16HBE14	Human	Heart	Epithelial	Young	Normal	male	CellTiter_Glo	luciferase	100
MWCNT	None	47,87	?	?	243,38	?	3,9	48	16HBE14	Human	Heart	Epithelial	Young	Normal	male	CellTiter_Glo	luciferase	103,95
MWCNT	None	47,87	?	?	243,38	?	15,6	48	16HBE14	Human	Heart	Epithelial	Young	Normal	male	CellTiter_Glo	luciferase	95,13
MWCNT	None	47,87	?	?	243,38	?	31,3	48	16HBE14	Human	Heart	Epithelial	Young	Normal	male	CellTiter_Glo	luciferase	88,02
MWCNT	None	47,87	?	?	243,38	?	62,5	48	16HBE14	Human	Heart	Epithelial	Young	Normal	male	CellTiter_Glo	luciferase	75,82
MWCNT	None	47,87	?	?	243,38	?	125	48	16HBE14	Human	Heart	Epithelial	Young	Normal	male	CellTiter_Glo	luciferase	62,58
MWCNT	None	28,26	?	?	235,78	?	0	48	16HBE14	Human	Heart	Epithelial	Young	Normal	male	CellTiter_Glo	luciferase	100
MWCNT	None	28,26	?	?	235,78	?	3,9	48	16HBE14	Human	Heart	Epithelial	Young	Normal	male	CellTiter_Glo	luciferase	96,05
MWCNT	None	28,26	?	?	235,78	?	7,8	48	16HBE14	Human	Heart	Epithelial	Young	Normal	male	CellTiter_Glo	luciferase	95,01
MWCNT	None	28,26	?	?	235,78	?	15,6	48	16HBE14	Human	Heart	Epithelial	Young	Normal	male	CellTiter_Glo	luciferase	86,99
MWCNT	None	28,26	?	?	235,78	?	31,3	48	16HBE14	Human	Heart	Epithelial	Young	Normal	male	CellTiter_Glo	luciferase	73,75
MWCNT	None	28,26	?	?	235,78	?	62,5	48	16HBE14	Human	Heart	Epithelial	Young	Normal	male	CellTiter_Glo	luciferase	61,03
MWCNT	None	28,26	?	?	235,78	?	125	48	16HBE14	Human	Heart	Epithelial	Young	Normal	male	CellTiter_Glo	luciferase	42,29
MWCNT	None	46,02	?	?	139,84	?	0	48	16HBE14	Human	Heart	Epithelial	Young	Normal	male	CellTiter_Glo	luciferase	100
MWCNT	None	46.02	?	?	139,84	?	3,9	48	16HBE14	Human	Heart	Epithelial	Young	Normal	male	CellTiter_Glo	luciferase	86,99
MWCNT	None	46.02	?	?	139,84	?	7,8	48	16HBE14	Human	Heart	Epithelial	Young	Normal	male	CellTiter_Glo	luciferase	77,88
MWCNT	None	46.02	?	?	139.84	?	15,6	48	16HBE14	Human	Heart	Epithelial	Young	Normal	male	CellTiter_Glo	luciferase	65,67
MWCNT	None	46.02	?	?	139.84	?	31,3	48	16HBE14	Human	Heart	Epithelial	Young	Normal	male	CellTiter_Glo	luciferase	49,4
MWCNT	None	46.02	?	?	139.84	?	62,5	48	16HBE14	Human	Heart	Epithelial	Young	Normal	male	CellTiter_Glo	luciferase	31,29
MWCNT	None	46.02	?	?	139.84	?	125	48	16HBE14	Human	Heart	Epithelial	Young	Normal	male	CellTiter_Glo	luciferase	14,79
MWCNT	None	36.53	?	?	179.28	?	0	48	16HBE14	Human	Heart	Epithelial	Young	Normal	male	CellTiter_Glo	luciferase	100
MWCNT	None	36.53	?	?	179.28	?	3,9	48	16HBE14	Human	Heart	Epithelial	Young	Normal	male	CellTiter_Glo	luciferase	82,52
MWCNT	None	36.53	?	?	179.28	?	7,8	48	16HBE14	Human	Heart	Epithelial	Young	Normal	male	CellTiter_Glo	luciferase	69,91
MWCNT	None	36.53	?	?	179.28	?	15,6	48	16HBE14	Human	Heart	Epithelial	Young	Normal	male	CellTiter_Glo	luciferase	56,39
MWCNT	None	36.53	?	?	179.28	?	31,3	48	16HBE14	Human	Heart	Epithelial	Young	Normal	male	CellTiter_Glo	luciferase	38,28
MWCNT	None	36.53	?	?	179.28	?	62,5	48	16HBE14	Human	Heart	Epithelial	Young	Normal	male	CellTiter_Glo	luciferase	23,38
MWCNT	None	36.53	?	?	179.28	?	125	48	16HBE14	Human	Heart	Epithelial	Young	Normal	male	CellTiter_Glo	luciferase	11,69
MWCNT	None	46.76	?	?	11.31	?	0	48	16HBE14	Human	Heart	Epithelial	Young	Normal	male	CellTiter_Glo	luciferase	100
MWCNT	None	46.76	?	?	11.31	?	3,9	48	16HBE14	Human	Heart	Epithelial	Young	Normal	male	CellTiter_Glo	luciferase	102,55
MWCNT	None	46.76	?	?	11.31	?	7,8	48	16HBE14	Human	Heart	Epithelial	Young	Normal	male	CellTiter_Glo	luciferase	92,98
MWCNT	None	46.76	?	?	11.31	?	15,6	48	16HBE14	Human	Heart	Epithelial	Young	Normal	male	CellTiter_Glo	luciferase	90,99
MWCNT	None	46.76	?	?	11.31	?	31,3	48	16HBE14	Human	Heart	Epithelial	Young	Normal	male	CellTiter_Glo	luciferase	80,57
MWCNT	None	46.76	?	?	11.31	?	62,5	48	16HBE14	Human	Heart	Epithelial	Young	Normal	male	CellTiter_Glo	luciferase	67,76
MWCNT	None	46.76	?	?	11.31	?	125	48	16HBE14	Human	Heart	Epithelial	Young	Normal	male	CellTiter_Glo	luciferase	59,83
MWCNT	None	41.48	?	?	47.22	?	0	48	16HBE14	Human	Heart	Epithelial	Young	Normal	male	CellTiter_Glo	luciferase	100
MWCNT	None	41.48	?	?	47.22	?	3,9	48	16HBE14	Human	Heart	Epithelial	Young	Normal	male	CellTiter_Glo	luciferase	99,94
MWCNT	None	41.48	?	?	47.22	?	7,8	48	16HBE14	Human	Heart	Epithelial	Young	Normal	male	CellTiter_Glo	luciferase	96,71
MWCNT	None	41.48	?	?	47.22	?	15,6	48	16HBE14	Human	Heart	Epithelial	Young	Normal	male	CellTiter_Glo	luciferase	96,88
MWCNT	None	41.48	?	?	47.22	?	31,3	48	16HBE14	Human	Heart	Epithelial	Young	Normal	male	CellTiter_Glo	luciferase	85,16
MWCNT	None	41.48	?	?	47.22	?	62,5	48	16HBE14	Human	Heart	Epithelial	Young	Normal	male	CellTiter_Glo	luciferase	66,29
MWCNT	None	41.48	?	?	47.22	?	125	48	16HBE14	Human	Heart	Epithelial	Young	Normal	male	CellTiter_Glo	luciferase	57,79
MWCNT	None	58.66	?	?	18.89	?	0	48	16HBE14	Human	Heart	Epithelial	Young	Normal	male	CellTiter_Glo	luciferase	100
MWCNT	None	58.66	?	?	18.89	?	3,9	48	16HBE14	Human	Heart	Epithelial	Young	Normal	male	CellTiter_Glo	luciferase	92,47
MWCNT	None	58.66	?	?	18.89	?	7,8	48	16HBE14	Human	Heart	Epithelial	Young	Normal	male	CellTiter_Glo	luciferase	95,3
MWCNT	None	58.66	?	?	18.89	?	15,6	48	16HBE14	Human	Heart	Epithelial	Young	Normal	male	CellTiter_Glo	luciferase	93,37
MWCNT	None	58.66	?	?	18.89	?	31,3	48	16HBE14	Human	Heart	Epithelial	Young	Normal	male	CellTiter_Glo	luciferase	86,35
MWCNT	None	58.66	?	?	18.89	?	62,5	48	16HBE14	Human	Heart	Epithelial	Young	Normal	male	CellTiter_Glo	luciferase	70,62
MWCNT	None	58.66	?	?	18.89	?	125	48	16HBE14	Human	Heart	Epithelial	Young	Normal	male	CellTiter_Glo	luciferase	57,11
MWCNT	None	56.24	?	?	36.15	?	0	48	16HBE14	Human	Heart	Epithelial	Young	Normal	male	CellTiter_Glo	luciferase	100
MWCNT	None	56.24	?	?	36.15	?	3,9	48	16HBE14	Human	Heart	Epithelial	Young	Normal	male	CellTiter_Glo	luciferase	92,35
MWCNT	None	56.24	?	?	36.15	?	7,8	48	16HBE14	Human	Heart	Epithelial	Young	Normal	male	CellTiter_Glo	luciferase	94,16
MWCNT	None	56.24	?	?	36.15	?	15,6	48	16HBE14	Human	Heart	Epithelial	Young	Normal	male	CellTiter_Glo	luciferase	87,93
MWCNT	None	56.24	?	?	36.15	?	31,3	48	16HBE14	Human	Heart	Epithelial	Young	Normal	male	CellTiter_Glo	luciferase	77,79
MWCNT	None	56.24	?	?	36.15	?	62,5	48	16HBE14	Human	Heart	Epithelial	Young	Normal	male	CellTiter_Glo	luciferase	66,23
MWCNT	None	56.24	?	?	36.15	?	125	48	16HBE14	Human	Heart	Epithelial	Young	Normal	male	CellTiter_Glo	luciferase	49,52
SiO2	None	?	229.5	-21.77	?	Sphere	8	24	16HBE14	Human	Heart	Epithelial	Young	Normal	male	CCK_8	TetrazoliumSalt	101,06
SiO2	None	?	229.5	-21.77	?	Sphere	16	24	16HBE14	Human	Heart	Epithelial	Young	Normal	male	CCK_8	TetrazoliumSalt	102,73
SiO2	None	?	229.5	-21.77	?	Sphere	32	24	16HBE14	Human	Heart	Epithelial	Young	Normal	male	CCK_8	TetrazoliumSalt	103,64
SiO2	None	?	229.5	-21.77	?	Sphere	64	24	16HBE14	Human	Heart	Epithelial	Young	Normal	male	CCK_8	TetrazoliumSalt	106,22
SiO2	None	?	229.5	-21.77	?	Sphere	128	24	16HBE14	Human	Heart	Epithelial	Young	Normal	male	CCK_8	TetrazoliumSalt	72,99
SiO2	None	?	229.5	-21.77	?	Sphere	256	24	16HBE14	Human	Heart	Epithelial	Young	Normal	male	CCK_8	TetrazoliumSalt	20,82
SiO2	DPPC	19.4	889.03	-13.5	?	Sphere	8	24	16HBE14	Human	Heart	Epithelial	Young	Normal	male	CCK_8	TetrazoliumSalt	93,54
SiO2	DPPC	19.4	889.03	-13.5	?	Sphere	16	24	16HBE14	Human	Heart	Epithelial	Young	Normal	male	CCK_8	TetrazoliumSalt	94,86
SiO2	DPPC	19.4	889.03	-13.5	?	Sphere	32	24	16HBE14	Human	Heart	Epithelial	Young	Normal	male	CCK_8	TetrazoliumSalt	95,45
SiO2	DPPC	19.4	889.03	-13.5	?	Sphere	64	24	16HBE14	Human	Heart	Epithelial	Young	Normal	male	CCK_8	TetrazoliumSalt	98,39
SiO2	DPPC	19.4	889.03	-13.5	?	Sphere	128	24	16HBE14	Human	Heart	Epithelial	Young	Normal	male	CCK_8	TetrazoliumSalt	92,36
MgO	None	?	?	-7.01	?	Sphere	200	24	3T3_L1	Mouse	Embryo	Fibroblast	fetus	Normal	?	MTT	TetrazoliumSalt	64,13
MgO	None	?	?	-7.01	?	Sphere	400	24	3T3_L1	Mouse	Embryo	Fibroblast	fetus	Normal	?	MTT	TetrazoliumSalt	56,96
MgO	None	?	?	-7.01	?	Sphere	600	24	3T3_L1	Mouse	Embryo	Fibroblast	fetus	Normal	?	MTT	TetrazoliumSalt	49,38
MgO	None	?	?	-7.01	?	Sphere	800	24	3T3_L1	Mouse	Embryo	Fibroblast	fetus	Normal	?	MTT	TetrazoliumSalt	37,09
MgO	None	?	?	-7.01	?	Sphere	1000	24	3T3_L1	Mouse	Embryo	Fibroblast	fetus	Normal	?	MTT	TetrazoliumSalt	28,27
MgO	None	?	?	-7.21	?	Hexagon	200	24	3T3_L1	Mouse	Embryo	Fibroblast	fetus	Normal	?	MTT	TetrazoliumSalt	61,47
MgO	None	?	?	-7.21	?	Hexagon	400	24	3T3_L1	Mouse	Embryo	Fibroblast	fetus	Normal	?	MTT	TetrazoliumSalt	54,71
MgO	None	?	?	-7.21	?	Hexagon	600	24	3T3_L1	Mouse	Embryo	Fibroblast	fetus	Normal	?	MTT	TetrazoliumSalt	48,15
MgO	None	?	?	-7.21	?	Hexagon	800	24	3T3_L1	Mouse	Embryo	Fibroblast	fetus	Normal	?	MTT	TetrazoliumSalt	43,85
MgO	None	?	?	-7.21	?	Hexagon	1000	24	3T3_L1	Mouse	Embryo	Fibroblast	fetus	Normal	?	MTT	TetrazoliumSalt	39,75
MgO	None	12	?	-9.83	?	Rod	200	24	3T3_L1	Mouse	Embryo	Fibroblast	fetus	Normal	?	MTT	TetrazoliumSalt	53,07
MgO	None	12	?	-9.83	?	Rod	400	24	3T3_L1	Mouse	Embryo	Fibroblast	fetus	Normal	?	MTT	TetrazoliumSalt	45,69
MgO	None	12	?	-9.83	?	Rod	600	24	3T3_L1	Mouse	Embryo	Fibroblast	fetus	Normal	?	MTT	TetrazoliumSalt	38,93
MgO	None	12	?	-9.83	?	Rod	800	24	3T3_L1	Mouse	Embryo	Fibroblast	fetus	Normal	?	MTT	TetrazoliumSalt	32,17
MgO	None	12	?	-9.83	?	Rod	1000	24	3T3_L1	Mouse	Embryo	Fibroblast	fetus	Normal	?	MTT	TetrazoliumSalt	22,13
CdTe	None	3	?	?	?	?	1,402864083	24	4T1	Mouse	Breast	Epithelial	?	cancer	female	MTT	TetrazoliumSalt	74,18
CdTe	None	3	?	?	?	?	1,402864083	4	4T1	Mouse	Breast	Epithelial	?	cancer	female	MTT	TetrazoliumSalt	81,42
CdTe	Folic_acid_based	3	?	?	?	?	1,402864083	4	4T1	Mouse	Breast	Epithelial	?	cancer	female	MTT	TetrazoliumSalt	92,7
CdTe	Doxorubicin	3	?	?	?	?	1,753580103	4	4T1	Mouse	Breast	Epithelial	?	cancer	female	MTT	TetrazoliumSalt	54,05
CdTe	Folic_acid_based	3	?	?	?	?	1,753580103	4	95D	Human	Lung	Epithelial	Adult 	cancer	male	MTT	TetrazoliumSalt	18,92
Au	Citrate_based	5	?	?	?	Sphere	50	24	95D	Human	Lung	Epithelial	Adult 	cancer	male	CCK_8	TetrazoliumSalt	62,53
Au	Citrate_based	10	?	?	?	Sphere	50	24	95D	Human	Lung	Epithelial	Adult 	cancer	male	CCK_8	TetrazoliumSalt	106,21
Au	Citrate_based	20	?	?	?	Sphere	50	24	95D	Human	Lung	Epithelial	Adult 	cancer	male	CCK_8	TetrazoliumSalt	108,59
Au	Citrate_based	40	?	?	?	Sphere	50	24	95D	Human	Lung	Epithelial	Adult 	cancer	male	CCK_8	TetrazoliumSalt	108,59
Au	Citrate_based	5	?	?	?	Sphere	50	48	95D	Human	Lung	Epithelial	Adult 	cancer	male	CCK_8	TetrazoliumSalt	63,25
Au	Citrate_based	10	?	?	?	Sphere	50	48	95D	Human	Lung	Epithelial	Adult 	cancer	male	CCK_8	TetrazoliumSalt	102,63
Au	Citrate_based	20	?	?	?	Sphere	50	48	95D	Human	Lung	Epithelial	Adult 	cancer	male	CCK_8	TetrazoliumSalt	107,88
Au	Citrate_based	40	?	?	?	Sphere	50	48	95D	Human	Lung	Epithelial	Adult 	cancer	male	CCK_8	TetrazoliumSalt	106,44
Au	Citrate_based	5	?	?	?	Sphere	50	72	95D	Human	Lung	Epithelial	Adult 	cancer	male	CCK_8	TetrazoliumSalt	65,39
Au	Citrate_based	10	?	?	?	Sphere	50	72	95D	Human	Lung	Epithelial	Adult 	cancer	male	CCK_8	TetrazoliumSalt	99,52
Au	Citrate_based	20	?	?	?	Sphere	50	72	95D	Human	Lung	Epithelial	Adult 	cancer	male	CCK_8	TetrazoliumSalt	103,1
Au	Citrate_based	40	?	?	?	Sphere	50	72	95D	Human	Lung	Epithelial	Adult 	cancer	male	CCK_8	TetrazoliumSalt	105,49
CdSe	nucleic_acids	5.5	?	?	?	?	0,004	24	A2058	Human	Skin	Epithelial	Adult 	cancer	male	MTT	TetrazoliumSalt	38,46
CdSe	None	3	?	?	?	?	5	24	A2780	Human	Ovary	Epithelial	Adult 	cancer	female	MTT	TetrazoliumSalt	93,75
CdSe	Aptamer_based	3	?	?	?	?	5	24	A2780	Human	Ovary	Epithelial	Adult 	cancer	female	MTT	TetrazoliumSalt	96,88
CdSe	Doxorubicin	3	?	?	?	?	5	24	A2780	Human	Ovary	Epithelial	Adult 	cancer	female	MTT	TetrazoliumSalt	43,75
CdSe	Aptamer_based	3	?	?	?	?	5	24	A2780	Human	Ovary	Epithelial	Adult 	cancer	female	MTT	TetrazoliumSalt	31,25
SiO2	None	?	232.2	-5.21	?	Sphere	50	96	A2780	Human	Ovary	Epithelial	Adult 	cancer	female	MTT	TetrazoliumSalt	81,08
SiO2	None	?	232.2	-5.21	?	Sphere	100	96	A2780	Human	Ovary	Epithelial	Adult 	cancer	female	MTT	TetrazoliumSalt	83,5
SiO2	None	?	232.2	-5.21	?	Sphere	200	96	A2780	Human	Ovary	Epithelial	Adult 	cancer	female	MTT	TetrazoliumSalt	84,64
SiO2	None	?	232.2	-5.21	?	Sphere	500	96	A2780	Human	Ovary	Epithelial	Adult 	cancer	female	MTT	TetrazoliumSalt	82,65
SiO2	COOH	120	?	-28.7	?	Sphere	50	96	A2780	Human	Ovary	Epithelial	Adult 	cancer	female	MTT	TetrazoliumSalt	90,15
SiO2	COOH	120	?	-28.7	?	Sphere	100	96	A2780	Human	Ovary	Epithelial	Adult 	cancer	female	MTT	TetrazoliumSalt	89,33
SiO2	COOH	120	?	-28.7	?	Sphere	200	96	A2780	Human	Ovary	Epithelial	Adult 	cancer	female	MTT	TetrazoliumSalt	85,23
SiO2	COOH	120	?	-28.7	?	Sphere	500	96	A2780	Human	Ovary	Epithelial	Adult 	cancer	female	MTT	TetrazoliumSalt	82,22
CdSe	None	5.5	?	?	?	?	0,162	24	A375	Human	Skin	Epithelial	Adult 	cancer	female	MTT	TetrazoliumSalt	5,88
CdSe	None	5.5	?	?	?	?	0,162	24	A375	Human	Skin	Epithelial	Adult 	cancer	female	MTT	TetrazoliumSalt	10,81
CdSe	None	4.5	?	?	?	?	0,162	24	A375	Human	Skin	Epithelial	Adult 	cancer	female	MTT	TetrazoliumSalt	29,41
CdSe	None	4.5	?	?	?	?	0,162	24	A375	Human	Skin	Epithelial	Adult 	cancer	female	MTT	TetrazoliumSalt	16,22
CdSe	Silibinin	5.5	?	?	?	?	0,18	24	A375	Human	Skin	Epithelial	Adult 	cancer	female	MTT	TetrazoliumSalt	81,82
CdSe	Silibinin	5.5	?	?	?	?	0,18	24	A375	Human	Skin	Epithelial	Adult 	cancer	female	MTT	TetrazoliumSalt	75,76
CdSe	None	5.5	?	?	?	?	0,18	24	A375	Human	Skin	Epithelial	Adult 	cancer	female	MTT	TetrazoliumSalt	33,33
CdSe	Silibinin	5.5	?	?	?	?	0,18	24	A375	Human	Skin	Epithelial	Adult 	cancer	female	MTT	TetrazoliumSalt	83,61
CdSe	Silibinin	5.5	?	?	?	?	0,18	24	A375	Human	Skin	Epithelial	Adult 	cancer	female	MTT	TetrazoliumSalt	88,52
CdSe	None	5.5	?	?	?	?	0,18	24	A375	Human	Skin	Epithelial	Adult 	cancer	female	MTT	TetrazoliumSalt	29,51
CdSe	RGD_based	5.5	?	?	?	?	0,01	24	A375	Human	Skin	Epithelial	Adult 	cancer	female	WST-1	TetrazoliumSalt	81,94
CdSe	SA_based	7.15	?	?	?	?	0,1	3	A431	Human	Skin	Epithelial	Adult 	cancer	female	MTT	TetrazoliumSalt	98
CdSe	SA_based	7.15	?	?	?	?	0,1	3	A431	Human	Skin	Epithelial	Adult 	cancer	female	MTT	TetrazoliumSalt	65
CdSe	None	4	?	?	?	?	1	24	A431	Human	Skin	Epithelial	Adult 	cancer	female	LDH	LDHrelease	102
CdSe	None	4	?	?	?	?	1	48	A431	Human	Skin	Epithelial	Adult 	cancer	female	LDH	LDHrelease	102
CdSe	None	4	?	?	?	?	1	72	A431	Human	Skin	Epithelial	Adult 	cancer	female	LDH	LDHrelease	101
CdSe	None	4	?	?	?	?	1	24	A431	Human	Skin	Epithelial	Adult 	cancer	female	MTT	TetrazoliumSalt	76,92
CdSe	None	4	?	?	?	?	1	48	A431	Human	Skin	Epithelial	Adult 	cancer	female	MTT	TetrazoliumSalt	75,96
CdSe	None	4	?	?	?	?	1	72	A431	Human	Skin	Epithelial	Adult 	cancer	female	MTT	TetrazoliumSalt	75
CdSe	None	4	?	?	?	?	1	24	A431	Human	Skin	Epithelial	Adult 	cancer	female	NR	toluylene red	91,84
CdSe	None	4	?	?	?	?	1	48	A431	Human	Skin	Epithelial	Adult 	cancer	female	NR	toluylene red	88,78
CdSe	None	4	?	?	?	?	1	72	A431	Human	Skin	Epithelial	Adult 	cancer	female	NR	toluylene red	87,76
CdSe	None	4	?	?	?	?	1	24	A431	Human	Skin	Epithelial	Adult 	cancer	female	Trypan_Blue	Trypan_Blue	88
CdSe	None	4	?	?	?	?	1	48	A431	Human	Skin	Epithelial	Adult 	cancer	female	Trypan_Blue	Trypan_Blue	86
CdSe	None	4	?	?	?	?	1	72	A431	Human	Skin	Epithelial	Adult 	cancer	female	Trypan_Blue	Trypan_Blue	86
CdSe	None	8	?	?	?	?	0,1	24	A431	Human	Skin	Epithelial	Adult 	cancer	female	MTT	TetrazoliumSalt	92,5
CdSeTe	Cystein_based	?	?	?	?	?	0,680098027	24	A431	Human	Skin	Epithelial	Adult 	cancer	female	MTT	TetrazoliumSalt	29,41
CdSeTe	None	4.3	?	?	?	?	0,680098027	24	A431	Human	Skin	Epithelial	Adult 	cancer	female	MTT	TetrazoliumSalt	50
SiO2	None	15	128	-26.5	?	Sphere	25	72	A431	Human	Skin	Epithelial	Adult 	cancer	female	MTT	TetrazoliumSalt	88,97
SiO2	None	15	128	-26.5	?	Sphere	50	72	A431	Human	Skin	Epithelial	Adult 	cancer	female	MTT	TetrazoliumSalt	76,93
SiO2	None	15	128	-26.5	?	Sphere	100	72	A431	Human	Skin	Epithelial	Adult 	cancer	female	MTT	TetrazoliumSalt	59,95
SiO2	None	15	128	-26.5	?	Sphere	200	72	A431	Human	Skin	Epithelial	Adult 	cancer	female	MTT	TetrazoliumSalt	48,92
TiO2	None	124.9	171	-17.6	?	?	3,07832E-09	6	A431	Human	Skin	Epithelial	Adult 	cancer	female	MTT	TetrazoliumSalt	99,68
TiO2	None	124.9	171	-17.6	?	?	3,07832E-09	24	A431	Human	Skin	Epithelial	Adult 	cancer	female	MTT	TetrazoliumSalt	97,78
TiO2	None	124.9	171	-17.6	?	?	3,07832E-09	48	A431	Human	Skin	Epithelial	Adult 	cancer	female	MTT	TetrazoliumSalt	97,14
TiO2	None	124.9	171	-17.6	?	?	3,07832E-08	6	A431	Human	Skin	Epithelial	Adult 	cancer	female	MTT	TetrazoliumSalt	98,41
TiO2	None	124.9	171	-17.6	?	?	3,07832E-08	24	A431	Human	Skin	Epithelial	Adult 	cancer	female	MTT	TetrazoliumSalt	99,68
TiO2	None	124.9	171	-17.6	?	?	3,07832E-08	48	A431	Human	Skin	Epithelial	Adult 	cancer	female	MTT	TetrazoliumSalt	95,87
TiO2	None	124.9	171	-17.6	?	?	3,07832E-07	6	A431	Human	Skin	Epithelial	Adult 	cancer	female	MTT	TetrazoliumSalt	97,14
TiO2	None	124.9	171	-17.6	?	?	3,07832E-07	24	A431	Human	Skin	Epithelial	Adult 	cancer	female	MTT	TetrazoliumSalt	88,25
TiO2	None	124.9	171	-17.6	?	?	3,07832E-07	48	A431	Human	Skin	Epithelial	Adult 	cancer	female	MTT	TetrazoliumSalt	85,71
TiO2	None	124.9	171	-17.6	?	?	3,07832E-06	6	A431	Human	Skin	Epithelial	Adult 	cancer	female	MTT	TetrazoliumSalt	95,24
TiO2	None	124.9	171	-17.6	?	?	3,07832E-06	24	A431	Human	Skin	Epithelial	Adult 	cancer	female	MTT	TetrazoliumSalt	83,81
TiO2	None	124.9	171	-17.6	?	?	3,07832E-06	48	A431	Human	Skin	Epithelial	Adult 	cancer	female	MTT	TetrazoliumSalt	73,65
TiO2	None	124.9	171	-17.6	?	?	3,07832E-05	6	A431	Human	Skin	Epithelial	Adult 	cancer	female	MTT	TetrazoliumSalt	92,7
TiO2	None	124.9	171	-17.6	?	?	3,07832E-05	24	A431	Human	Skin	Epithelial	Adult 	cancer	female	MTT	TetrazoliumSalt	80,63
TiO2	None	124.9	171	-17.6	?	?	3,07832E-05	48	A431	Human	Skin	Epithelial	Adult 	cancer	female	MTT	TetrazoliumSalt	67,94
TiO2	None	124.9	171	-17.6	?	?	3,07832E-09	6	A431	Human	Skin	Epithelial	Adult 	cancer	female	NR	toluylene red	98,57
TiO2	None	124.9	171	-17.6	?	?	3,07832E-09	24	A431	Human	Skin	Epithelial	Adult 	cancer	female	NR	toluylene red	98,57
TiO2	None	124.9	171	-17.6	?	?	3,07832E-09	48	A431	Human	Skin	Epithelial	Adult 	cancer	female	NR	toluylene red	97,86
TiO2	None	124.9	171	-17.6	?	?	3,07832E-08	6	A431	Human	Skin	Epithelial	Adult 	cancer	female	NR	toluylene red	100
TiO2	None	124.9	171	-17.6	?	?	3,07832E-08	24	A431	Human	Skin	Epithelial	Adult 	cancer	female	NR	toluylene red	94,29
TiO2	None	124.9	171	-17.6	?	?	3,07832E-08	48	A431	Human	Skin	Epithelial	Adult 	cancer	female	NR	toluylene red	92,86
TiO2	None	124.9	171	-17.6	?	?	3,07832E-07	6	A431	Human	Skin	Epithelial	Adult 	cancer	female	NR	toluylene red	92,14
TiO2	None	124.9	171	-17.6	?	?	3,07832E-07	24	A431	Human	Skin	Epithelial	Adult 	cancer	female	NR	toluylene red	87,86
TiO2	None	124.9	171	-17.6	?	?	3,07832E-07	48	A431	Human	Skin	Epithelial	Adult 	cancer	female	NR	toluylene red	85,71
TiO2	None	124.9	171	-17.6	?	?	3,07832E-06	6	A431	Human	Skin	Epithelial	Adult 	cancer	female	NR	toluylene red	91,43
TiO2	None	124.9	171	-17.6	?	?	3,07832E-06	24	A431	Human	Skin	Epithelial	Adult 	cancer	female	NR	toluylene red	85,71
TiO2	None	124.9	171	-17.6	?	?	3,07832E-06	48	A431	Human	Skin	Epithelial	Adult 	cancer	female	NR	toluylene red	75
TiO2	None	124.9	171	-17.6	?	?	3,07832E-05	6	A431	Human	Skin	Epithelial	Adult 	cancer	female	NR	toluylene red	92,14
TiO2	None	124.9	171	-17.6	?	?	3,07832E-05	24	A431	Human	Skin	Epithelial	Adult 	cancer	female	NR	toluylene red	77,86
TiO2	None	124.9	171	-17.6	?	?	3,07832E-05	48	A431	Human	Skin	Epithelial	Adult 	cancer	female	NR	toluylene red	65
TiO2	None	148.15	?	-14.55	?	Irregular	0,008	6	A431	Human	Skin	Epithelial	Adult 	cancer	female	MTT	TetrazoliumSalt	99,88
TiO2	None	148.15	?	-14.55	?	Irregular	0,08	6	A431	Human	Skin	Epithelial	Adult 	cancer	female	MTT	TetrazoliumSalt	98,66
TiO2	None	148.15	?	-14.55	?	Irregular	0,8	6	A431	Human	Skin	Epithelial	Adult 	cancer	female	MTT	TetrazoliumSalt	96,91
TiO2	None	148.15	?	-14.55	?	Irregular	8	6	A431	Human	Skin	Epithelial	Adult 	cancer	female	MTT	TetrazoliumSalt	95,34
TiO2	None	148.15	?	-14.55	?	Irregular	80	6	A431	Human	Skin	Epithelial	Adult 	cancer	female	MTT	TetrazoliumSalt	93,06
TiO2	None	148.15	?	-14.55	?	Irregular	0,008	24	A431	Human	Skin	Epithelial	Adult 	cancer	female	MTT	TetrazoliumSalt	98,66
TiO2	None	148.15	?	-14.55	?	Irregular	0,08	24	A431	Human	Skin	Epithelial	Adult 	cancer	female	MTT	TetrazoliumSalt	99,88
TiO2	None	148.15	?	-14.55	?	Irregular	0,8	24	A431	Human	Skin	Epithelial	Adult 	cancer	female	MTT	TetrazoliumSalt	88,34
TiO2	None	148.15	?	-14.55	?	Irregular	8	24	A431	Human	Skin	Epithelial	Adult 	cancer	female	MTT	TetrazoliumSalt	83,44
TiO2	None	148.15	?	-14.55	?	Irregular	80	24	A431	Human	Skin	Epithelial	Adult 	cancer	female	MTT	TetrazoliumSalt	80,47
TiO2	None	148.15	?	-14.55	?	Irregular	0,008	48	A431	Human	Skin	Epithelial	Adult 	cancer	female	MTT	TetrazoliumSalt	97,61
TiO2	None	148.15	?	-14.55	?	Irregular	0,08	48	A431	Human	Skin	Epithelial	Adult 	cancer	female	MTT	TetrazoliumSalt	96,39
TiO2	None	148.15	?	-14.55	?	Irregular	0,8	48	A431	Human	Skin	Epithelial	Adult 	cancer	female	MTT	TetrazoliumSalt	85,02
TiO2	None	148.15	?	-14.55	?	Irregular	8	48	A431	Human	Skin	Epithelial	Adult 	cancer	female	MTT	TetrazoliumSalt	74,17
TiO2	None	148.15	?	-14.55	?	Irregular	80	48	A431	Human	Skin	Epithelial	Adult 	cancer	female	MTT	TetrazoliumSalt	68,22
TiO2	None	148.15	?	-14.55	?	Irregular	0,008	6	A431	Human	Skin	Epithelial	Adult 	cancer	female	NR	toluylene red	98,75
TiO2	None	148.15	?	-14.55	?	Irregular	0,08	6	A431	Human	Skin	Epithelial	Adult 	cancer	female	NR	toluylene red	99,34
TiO2	None	148.15	?	-14.55	?	Irregular	0,8	6	A431	Human	Skin	Epithelial	Adult 	cancer	female	NR	toluylene red	92,26
TiO2	None	148.15	?	-14.55	?	Irregular	8	6	A431	Human	Skin	Epithelial	Adult 	cancer	female	NR	toluylene red	91,67
TiO2	None	148.15	?	-14.55	?	Irregular	80	6	A431	Human	Skin	Epithelial	Adult 	cancer	female	NR	toluylene red	90,3
TiO2	None	148.15	?	-14.55	?	Irregular	0,008	24	A431	Human	Skin	Epithelial	Adult 	cancer	female	NR	toluylene red	97,57
TiO2	None	148.15	?	-14.55	?	Irregular	0,08	24	A431	Human	Skin	Epithelial	Adult 	cancer	female	NR	toluylene red	93,84
TiO2	None	148.15	?	-14.55	?	Irregular	0,8	24	A431	Human	Skin	Epithelial	Adult 	cancer	female	NR	toluylene red	88,33
TiO2	None	148.15	?	-14.55	?	Irregular	8	24	A431	Human	Skin	Epithelial	Adult 	cancer	female	NR	toluylene red	85,38
TiO2	None	148.15	?	-14.55	?	Irregular	80	24	A431	Human	Skin	Epithelial	Adult 	cancer	female	NR	toluylene red	77,51
TiO2	None	148.15	?	-14.55	?	Irregular	0,008	48	A431	Human	Skin	Epithelial	Adult 	cancer	female	NR	toluylene red	97,57
TiO2	None	148.15	?	-14.55	?	Irregular	0,08	48	A431	Human	Skin	Epithelial	Adult 	cancer	female	NR	toluylene red	93,05
TiO2	None	148.15	?	-14.55	?	Irregular	0,8	48	A431	Human	Skin	Epithelial	Adult 	cancer	female	NR	toluylene red	85,77
TiO2	None	148.15	?	-14.55	?	Irregular	8	48	A431	Human	Skin	Epithelial	Adult 	cancer	female	NR	toluylene red	74,95
TiO2	None	148.15	?	-14.55	?	Irregular	80	48	A431	Human	Skin	Epithelial	Adult 	cancer	female	NR	toluylene red	65,31
ZnO	None	165	?	-26	?	?	1,00676E-09	3	A431	Human	Skin	Epithelial	Adult 	cancer	female	MTT	TetrazoliumSalt	100,48
ZnO	None	165	?	-26	?	?	1,00676E-08	3	A431	Human	Skin	Epithelial	Adult 	cancer	female	MTT	TetrazoliumSalt	96,14
ZnO	None	165	?	-26	?	?	1,00676E-07	3	A431	Human	Skin	Epithelial	Adult 	cancer	female	MTT	TetrazoliumSalt	91,08
ZnO	None	165	?	-26	?	?	6,29225E-07	3	A431	Human	Skin	Epithelial	Adult 	cancer	female	MTT	TetrazoliumSalt	86,02
ZnO	None	165	?	-26	?	?	1,00676E-06	3	A431	Human	Skin	Epithelial	Adult 	cancer	female	MTT	TetrazoliumSalt	86,02
ZnO	None	165	?	-26	?	?	2,5169E-06	3	A431	Human	Skin	Epithelial	Adult 	cancer	female	MTT	TetrazoliumSalt	69,4
ZnO	None	165	?	-26	?	?	1,00676E-09	6	A431	Human	Skin	Epithelial	Adult 	cancer	female	MTT	TetrazoliumSalt	96,14
ZnO	None	165	?	-26	?	?	1,00676E-08	6	A431	Human	Skin	Epithelial	Adult 	cancer	female	MTT	TetrazoliumSalt	93,98
ZnO	None	165	?	-26	?	?	1,00676E-07	6	A431	Human	Skin	Epithelial	Adult 	cancer	female	MTT	TetrazoliumSalt	90,36
ZnO	None	165	?	-26	?	?	6,29225E-07	6	A431	Human	Skin	Epithelial	Adult 	cancer	female	MTT	TetrazoliumSalt	85,3
ZnO	None	165	?	-26	?	?	1,00676E-06	6	A431	Human	Skin	Epithelial	Adult 	cancer	female	MTT	TetrazoliumSalt	76,63
ZnO	None	165	?	-26	?	?	2,5169E-06	6	A431	Human	Skin	Epithelial	Adult 	cancer	female	MTT	TetrazoliumSalt	63,61
ZnO	None	165	?	-26	?	?	1,00676E-09	24	A431	Human	Skin	Epithelial	Adult 	cancer	female	MTT	TetrazoliumSalt	99,76
ZnO	None	165	?	-26	?	?	1,00676E-08	24	A431	Human	Skin	Epithelial	Adult 	cancer	female	MTT	TetrazoliumSalt	88,19
ZnO	None	165	?	-26	?	?	1,00676E-07	24	A431	Human	Skin	Epithelial	Adult 	cancer	female	MTT	TetrazoliumSalt	86,02
ZnO	None	165	?	-26	?	?	6,29225E-07	24	A431	Human	Skin	Epithelial	Adult 	cancer	female	MTT	TetrazoliumSalt	52,05
ZnO	None	165	?	-26	?	?	1,00676E-06	24	A431	Human	Skin	Epithelial	Adult 	cancer	female	MTT	TetrazoliumSalt	26,02
ZnO	None	165	?	-26	?	?	2,5169E-06	24	A431	Human	Skin	Epithelial	Adult 	cancer	female	MTT	TetrazoliumSalt	7,23
ZnO	None	165	?	-26	?	?	1,00676E-09	48	A431	Human	Skin	Epithelial	Adult 	cancer	female	MTT	TetrazoliumSalt	90,36
ZnO	None	165	?	-26	?	?	1,00676E-08	48	A431	Human	Skin	Epithelial	Adult 	cancer	female	MTT	TetrazoliumSalt	88,19
ZnO	None	165	?	-26	?	?	1,00676E-07	48	A431	Human	Skin	Epithelial	Adult 	cancer	female	MTT	TetrazoliumSalt	86,02
ZnO	None	165	?	-26	?	?	6,29225E-07	48	A431	Human	Skin	Epithelial	Adult 	cancer	female	MTT	TetrazoliumSalt	41,93
ZnO	None	165	?	-26	?	?	1,00676E-06	48	A431	Human	Skin	Epithelial	Adult 	cancer	female	MTT	TetrazoliumSalt	9,4
ZnO	None	165	?	-26	?	?	2,5169E-06	48	A431	Human	Skin	Epithelial	Adult 	cancer	female	MTT	TetrazoliumSalt	6,51
ZnO	None	165	?	-26	?	?	1,00676E-09	3	A431	Human	Skin	Epithelial	Adult 	cancer	female	NR	toluylene red	100,52
ZnO	None	165	?	-26	?	?	1,00676E-08	3	A431	Human	Skin	Epithelial	Adult 	cancer	female	NR	toluylene red	97,64
ZnO	None	165	?	-26	?	?	1,00676E-07	3	A431	Human	Skin	Epithelial	Adult 	cancer	female	NR	toluylene red	98,23
ZnO	None	165	?	-26	?	?	6,29225E-07	3	A431	Human	Skin	Epithelial	Adult 	cancer	female	NR	toluylene red	104,36
ZnO	None	165	?	-26	?	?	1,00676E-06	3	A431	Human	Skin	Epithelial	Adult 	cancer	female	NR	toluylene red	101,48
ZnO	None	165	?	-26	?	?	2,5169E-06	3	A431	Human	Skin	Epithelial	Adult 	cancer	female	NR	toluylene red	99,29
ZnO	None	165	?	-26	?	?	1,00676E-09	6	A431	Human	Skin	Epithelial	Adult 	cancer	female	NR	toluylene red	99,03
ZnO	None	165	?	-26	?	?	1,00676E-08	6	A431	Human	Skin	Epithelial	Adult 	cancer	female	NR	toluylene red	98,23
ZnO	None	165	?	-26	?	?	1,00676E-07	6	A431	Human	Skin	Epithelial	Adult 	cancer	female	NR	toluylene red	95,34
ZnO	None	165	?	-26	?	?	6,29225E-07	6	A431	Human	Skin	Epithelial	Adult 	cancer	female	NR	toluylene red	92,46
ZnO	None	165	?	-26	?	?	1,00676E-06	6	A431	Human	Skin	Epithelial	Adult 	cancer	female	NR	toluylene red	82,64
ZnO	None	165	?	-26	?	?	2,5169E-06	6	A431	Human	Skin	Epithelial	Adult 	cancer	female	NR	toluylene red	63,12
ZnO	None	165	?	-26	?	?	1,00676E-09	24	A431	Human	Skin	Epithelial	Adult 	cancer	female	NR	toluylene red	101,8
ZnO	None	165	?	-26	?	?	1,00676E-08	24	A431	Human	Skin	Epithelial	Adult 	cancer	female	NR	toluylene red	101
ZnO	None	165	?	-26	?	?	1,00676E-07	24	A431	Human	Skin	Epithelial	Adult 	cancer	female	NR	toluylene red	97,42
ZnO	None	165	?	-26	?	?	6,29225E-07	24	A431	Human	Skin	Epithelial	Adult 	cancer	female	NR	toluylene red	89
ZnO	None	165	?	-26	?	?	1,00676E-06	24	A431	Human	Skin	Epithelial	Adult 	cancer	female	NR	toluylene red	54,9
ZnO	None	165	?	-26	?	?	2,5169E-06	24	A431	Human	Skin	Epithelial	Adult 	cancer	female	NR	toluylene red	48,55
ZnO	None	165	?	-26	?	?	1,00676E-09	48	A431	Human	Skin	Epithelial	Adult 	cancer	female	NR	toluylene red	93,48
ZnO	None	165	?	-26	?	?	1,00676E-08	48	A431	Human	Skin	Epithelial	Adult 	cancer	female	NR	toluylene red	91,98
ZnO	None	165	?	-26	?	?	1,00676E-07	48	A431	Human	Skin	Epithelial	Adult 	cancer	female	NR	toluylene red	96,73
ZnO	None	165	?	-26	?	?	6,29225E-07	48	A431	Human	Skin	Epithelial	Adult 	cancer	female	NR	toluylene red	69,57
ZnO	None	165	?	-26	?	?	1,00676E-06	48	A431	Human	Skin	Epithelial	Adult 	cancer	female	NR	toluylene red	43,8
ZnO	None	165	?	-26	?	?	2,5169E-06	48	A431	Human	Skin	Epithelial	Adult 	cancer	female	NR	toluylene red	34,68
Ag	None	65	?	-30	?	Sphere	25	24	A549	Human	Lung	Epithelial	Adult 	cancer	male	MTT	TetrazoliumSalt	92,27
Ag	None	65	?	-30	?	Sphere	50	24	A549	Human	Lung	Epithelial	Adult 	cancer	male	MTT	TetrazoliumSalt	81,35
Ag	None	65	?	-30	?	Sphere	100	24	A549	Human	Lung	Epithelial	Adult 	cancer	male	MTT	TetrazoliumSalt	76,98
Ag	None	65	?	-30	?	Sphere	200	24	A549	Human	Lung	Epithelial	Adult 	cancer	male	MTT	TetrazoliumSalt	67,56
Ag	None	65	?	-30	?	Sphere	25	48	A549	Human	Lung	Epithelial	Adult 	cancer	male	MTT	TetrazoliumSalt	90,59
Ag	None	65	?	-30	?	Sphere	50	48	A549	Human	Lung	Epithelial	Adult 	cancer	male	MTT	TetrazoliumSalt	74,29
Ag	None	65	?	-30	?	Sphere	100	48	A549	Human	Lung	Epithelial	Adult 	cancer	male	MTT	TetrazoliumSalt	60,17
Ag	None	65	?	-30	?	Sphere	200	48	A549	Human	Lung	Epithelial	Adult 	cancer	male	MTT	TetrazoliumSalt	48,24
Ag	Citrate_based	50	95	-35	?	Sphere	12,5	24	A549	Human	Lung	Epithelial	Adult 	cancer	male	MTS	TetrazoliumSalt	96,42
Ag	Citrate_based	50	95	-35	?	Sphere	25	24	A549	Human	Lung	Epithelial	Adult 	cancer	male	MTS	TetrazoliumSalt	94,37
Ag	Citrate_based	50	95	-35	?	Sphere	50	24	A549	Human	Lung	Epithelial	Adult 	cancer	male	MTS	TetrazoliumSalt	68,03
Ag	Citrate_based	50	95	-35	?	Sphere	100	24	A549	Human	Lung	Epithelial	Adult 	cancer	male	MTS	TetrazoliumSalt	41,43
Ag	Citrate_based	50	?	-20	?	Sphere	12,5	24	A549	Human	Lung	Epithelial	Adult 	cancer	male	MTS	TetrazoliumSalt	96,68
Ag	Citrate_based	50	?	-20	?	Sphere	25	24	A549	Human	Lung	Epithelial	Adult 	cancer	male	MTS	TetrazoliumSalt	95,91
Ag	Citrate_based	50	?	-20	?	Sphere	50	24	A549	Human	Lung	Epithelial	Adult 	cancer	male	MTS	TetrazoliumSalt	74,94
Ag	Citrate_based	50	?	-20	?	Sphere	100	24	A549	Human	Lung	Epithelial	Adult 	cancer	male	MTS	TetrazoliumSalt	44,76
Ag	Citrate_based	50	?	-19.5	?	Sphere	12,5	24	A549	Human	Lung	Epithelial	Adult 	cancer	male	MTS	TetrazoliumSalt	98,47
Ag	Citrate_based	50	?	-19.5	?	Sphere	25	24	A549	Human	Lung	Epithelial	Adult 	cancer	male	MTS	TetrazoliumSalt	96,42
Ag	Citrate_based	50	?	-19.5	?	Sphere	50	24	A549	Human	Lung	Epithelial	Adult 	cancer	male	MTS	TetrazoliumSalt	77,24
Ag	Citrate_based	50	?	-19.5	?	Sphere	100	24	A549	Human	Lung	Epithelial	Adult 	cancer	male	MTS	TetrazoliumSalt	77,24
Ag	Citrate_based	50	96.5	-35	?	Sphere	12,5	48	A549	Human	Lung	Epithelial	Adult 	cancer	male	MTS	TetrazoliumSalt	77,56
Ag	Citrate_based	50	96.5	-35	?	Sphere	25	48	A549	Human	Lung	Epithelial	Adult 	cancer	male	MTS	TetrazoliumSalt	66,33
Ag	Citrate_based	50	96.5	-35	?	Sphere	50	48	A549	Human	Lung	Epithelial	Adult 	cancer	male	MTS	TetrazoliumSalt	58,6
Ag	Citrate_based	50	96.5	-35	?	Sphere	100	48	A549	Human	Lung	Epithelial	Adult 	cancer	male	MTS	TetrazoliumSalt	31,67
Ag	Citrate_based	50	?	-20	?	Sphere	12,5	48	A549	Human	Lung	Epithelial	Adult 	cancer	male	MTS	TetrazoliumSalt	97,01
Ag	Citrate_based	50	?	-20	?	Sphere	25	48	A549	Human	Lung	Epithelial	Adult 	cancer	male	MTS	TetrazoliumSalt	78,8
Ag	Citrate_based	50	?	-20	?	Sphere	50	48	A549	Human	Lung	Epithelial	Adult 	cancer	male	MTS	TetrazoliumSalt	70,32
Ag	Citrate_based	50	?	-20	?	Sphere	100	48	A549	Human	Lung	Epithelial	Adult 	cancer	male	MTS	TetrazoliumSalt	35,16
Ag	Citrate_based	50	?	-19.5	?	Sphere	12,5	48	A549	Human	Lung	Epithelial	Adult 	cancer	male	MTS	TetrazoliumSalt	93,77
Ag	Citrate_based	50	?	-19.5	?	Sphere	25	48	A549	Human	Lung	Epithelial	Adult 	cancer	male	MTS	TetrazoliumSalt	75,56
Ag	Citrate_based	50	?	-19.5	?	Sphere	50	48	A549	Human	Lung	Epithelial	Adult 	cancer	male	MTS	TetrazoliumSalt	66,58
Ag	Citrate_based	50	?	-19.5	?	Sphere	100	48	A549	Human	Lung	Epithelial	Adult 	cancer	male	MTS	TetrazoliumSalt	70,32
Ag	Citrate_based	50	96.5	-35	?	Sphere	12,5	72	A549	Human	Lung	Epithelial	Adult 	cancer	male	MTS	TetrazoliumSalt	77,64
Ag	Citrate_based	50	96.5	-35	?	Sphere	25	72	A549	Human	Lung	Epithelial	Adult 	cancer	male	MTS	TetrazoliumSalt	41,9
Ag	Citrate_based	50	96.5	-35	?	Sphere	50	72	A549	Human	Lung	Epithelial	Adult 	cancer	male	MTS	TetrazoliumSalt	40,1
Ag	Citrate_based	50	96.5	-35	?	Sphere	100	72	A549	Human	Lung	Epithelial	Adult 	cancer	male	MTS	TetrazoliumSalt	28,28
Ag	Citrate_based	50	?	-20	?	Sphere	12,5	72	A549	Human	Lung	Epithelial	Adult 	cancer	male	MTS	TetrazoliumSalt	95,37
Ag	Citrate_based	50	?	-20	?	Sphere	25	72	A549	Human	Lung	Epithelial	Adult 	cancer	male	MTS	TetrazoliumSalt	66,84
Ag	Citrate_based	50	?	-20	?	Sphere	50	72	A549	Human	Lung	Epithelial	Adult 	cancer	male	MTS	TetrazoliumSalt	67,35
Ag	Citrate_based	50	?	-20	?	Sphere	100	72	A549	Human	Lung	Epithelial	Adult 	cancer	male	MTS	TetrazoliumSalt	33,68
Ag	Citrate_based	50	?	-20	?	Sphere	12,5	72	A549	Human	Lung	Epithelial	Adult 	cancer	male	MTS	TetrazoliumSalt	75,06
Ag	Citrate_based	50	?	-20	?	Sphere	25	72	A549	Human	Lung	Epithelial	Adult 	cancer	male	MTS	TetrazoliumSalt	67,35
Ag	Citrate_based	50	?	-20	?	Sphere	50	72	A549	Human	Lung	Epithelial	Adult 	cancer	male	MTS	TetrazoliumSalt	67,1
Ag	Citrate_based	50	?	-20	?	Sphere	100	72	A549	Human	Lung	Epithelial	Adult 	cancer	male	MTS	TetrazoliumSalt	59,13
Au	PVP	10	21.2	?	?	?	50	24	A549	Human	Lung	Epithelial	Adult 	cancer	male	MTT	TetrazoliumSalt	98,4
Au	PVP	10	21.2	?	?	?	50	48	A549	Human	Lung	Epithelial	Adult 	cancer	male	MTT	TetrazoliumSalt	98,67
Au	PVP	10	21.2	?	?	?	50	72	A549	Human	Lung	Epithelial	Adult 	cancer	male	MTT	TetrazoliumSalt	100,8
Au	PVP	10	21.2	?	?	?	100	24	A549	Human	Lung	Epithelial	Adult 	cancer	male	MTT	TetrazoliumSalt	96,53
Au	PVP	10	21.2	?	?	?	100	48	A549	Human	Lung	Epithelial	Adult 	cancer	male	MTT	TetrazoliumSalt	100,8
Au	PVP	10	21.2	?	?	?	100	72	A549	Human	Lung	Epithelial	Adult 	cancer	male	MTT	TetrazoliumSalt	97,6
Au	PVP	10	21.2	?	?	?	300	24	A549	Human	Lung	Epithelial	Adult 	cancer	male	MTT	TetrazoliumSalt	96,53
Au	PVP	10	21.2	?	?	?	300	48	A549	Human	Lung	Epithelial	Adult 	cancer	male	MTT	TetrazoliumSalt	93,07
Au	PVP	10	21.2	?	?	?	300	72	A549	Human	Lung	Epithelial	Adult 	cancer	male	MTT	TetrazoliumSalt	96,8
Au	PVP	10	21.2	?	?	?	700	24	A549	Human	Lung	Epithelial	Adult 	cancer	male	MTT	TetrazoliumSalt	99,2
Au	PVP	10	21.2	?	?	?	700	48	A549	Human	Lung	Epithelial	Adult 	cancer	male	MTT	TetrazoliumSalt	94,4
Au	PVP	10	21.2	?	?	?	700	72	A549	Human	Lung	Epithelial	Adult 	cancer	male	MTT	TetrazoliumSalt	94,67
Au	Citrate_based	11	27.17	?	?	?	50	24	A549	Human	Lung	Epithelial	Adult 	cancer	male	MTT	TetrazoliumSalt	95,95
Au	Citrate_based	11	27.17	?	?	?	50	48	A549	Human	Lung	Epithelial	Adult 	cancer	male	MTT	TetrazoliumSalt	95,68
Au	Citrate_based	11	27.17	?	?	?	50	72	A549	Human	Lung	Epithelial	Adult 	cancer	male	MTT	TetrazoliumSalt	95,41
Au	Citrate_based	11	27.17	?	?	?	100	24	A549	Human	Lung	Epithelial	Adult 	cancer	male	MTT	TetrazoliumSalt	97,55
Au	Citrate_based	11	27.17	?	?	?	100	48	A549	Human	Lung	Epithelial	Adult 	cancer	male	MTT	TetrazoliumSalt	98,89
Au	Citrate_based	11	27.17	?	?	?	100	72	A549	Human	Lung	Epithelial	Adult 	cancer	male	MTT	TetrazoliumSalt	91,67
Au	Citrate_based	11	27.17	?	?	?	300	24	A549	Human	Lung	Epithelial	Adult 	cancer	male	MTT	TetrazoliumSalt	97,82
Au	Citrate_based	11	27.17	?	?	?	300	48	A549	Human	Lung	Epithelial	Adult 	cancer	male	MTT	TetrazoliumSalt	98,35
Au	Citrate_based	11	27.17	?	?	?	300	72	A549	Human	Lung	Epithelial	Adult 	cancer	male	MTT	TetrazoliumSalt	94,08
Au	Citrate_based	11	27.17	?	?	?	500	24	A549	Human	Lung	Epithelial	Adult 	cancer	male	MTT	TetrazoliumSalt	94,34
Au	Citrate_based	11	27.17	?	?	?	500	48	A549	Human	Lung	Epithelial	Adult 	cancer	male	MTT	TetrazoliumSalt	88,73
Au	Citrate_based	11	27.17	?	?	?	500	72	A549	Human	Lung	Epithelial	Adult 	cancer	male	MTT	TetrazoliumSalt	81,78
Au	Citrate_based	11	27.17	?	?	?	700	24	A549	Human	Lung	Epithelial	Adult 	cancer	male	MTT	TetrazoliumSalt	85,52
Au	Citrate_based	11	27.17	?	?	?	700	48	A549	Human	Lung	Epithelial	Adult 	cancer	male	MTT	TetrazoliumSalt	79,64
Au	Citrate_based	11	27.17	?	?	?	700	72	A549	Human	Lung	Epithelial	Adult 	cancer	male	MTT	TetrazoliumSalt	63,34
Au	Citrate_based	25	28.18	?	?	?	50	24	A549	Human	Lung	Epithelial	Adult 	cancer	male	MTT	TetrazoliumSalt	98,35
Au	Citrate_based	25	28.18	?	?	?	50	48	A549	Human	Lung	Epithelial	Adult 	cancer	male	MTT	TetrazoliumSalt	100,22
Au	Citrate_based	25	28.18	?	?	?	50	72	A549	Human	Lung	Epithelial	Adult 	cancer	male	MTT	TetrazoliumSalt	96,21
Au	Citrate_based	25	28.18	?	?	?	100	24	A549	Human	Lung	Epithelial	Adult 	cancer	male	MTT	TetrazoliumSalt	97,55
Au	Citrate_based	25	28.18	?	?	?	100	48	A549	Human	Lung	Epithelial	Adult 	cancer	male	MTT	TetrazoliumSalt	100,76
Au	Citrate_based	25	28.18	?	?	?	100	72	A549	Human	Lung	Epithelial	Adult 	cancer	male	MTT	TetrazoliumSalt	94,34
