Repository: ammar257ammar/Nanosafety-ML-pycaret

# Exploratory Quantitative Structure Activity Relationships (QSAR) machine learning modeling targeting cellular viability

## This work is part of the study titled: A data reusability assessment in the nanosafety domain based on the NSDRA framework followed by an exploratory Quantitative Structure Activity Relationships (QSAR) modeling targeting cellular viability.

### Abstract

**Intro:** The current effort towards the digital transformation across multiple scientific domains requires data that is Findable, Accessible, Interoperable and Reusable (FAIR). In addition to the FAIR data, what is required for the application of computational tools, such as Quantitative Structure Activity Relationships (QSARs), is a sufficient data volume and the ability to merge sources into homogeneous digital assets. In the nanosafety domain there is a lack of FAIR  available metadata. 

**Methodology:** To address this challenge, we utilized 34 datasets from the nano-health and environmental safety domain by exploiting the NanoSafety Data Reusability Assessment (NSDRA) framework, which allowed the annotation and assessment of dataset’s reusability. From the framework’s application results, eight datasets targeting the same endpoint (i.e. numerical cellular viability) were selected, processed and merged to test several hypothesis including universal versus nanogroup-specific QSAR models (metal oxide, carbon based, nanotubes, and quantum dots), and regression versus classification Machine Learning (ML) algorithms. 

**Results:** Universal regression and classification QSARs reached an 0.62 R2 and 0.87 accuracy, respectively, for test set. Nanogroup-specific regression models reached 0.91 R2 for nanotubes test set followed by carbon based (0.88), metal oxide (0.7) and quantum dots (0.44). Nanogroup-specific classification models reached 0.93 accuracy for nanotubes test set, followed by carbon-based and metal oxide (0.91), and quantum dots (0.81). The results revealed the need of nanogroup-specific models instead of universal ones. Feature importance revealed different patterns depending on the dataset with common influential features including core size, exposure conditions and toxicological assay.
Even in the case where the available experimental knowledge was merged, the models still failed to correctly predict the outputs of an unseen dataset, revealing the cumbersome conundrum of scientific reproducibility in realistic applications of QSAR for nanosafety. To train better models, data quality, the depth of experimental descriptions and the usage of variables that capture the prediction of cell viability are crucial. 

**Conclusions:** This study reveals that the digitalization of nanosafety knowledge in a reproducible manner has a long way towards its successful pragmatic implementation. The approach carried out in the study shows a promising approach to increase the FAIRness across all the elements of computational studies, from dataset’s annotation to FAIR modelling reporting. This has significant implications for future research as it provides an example of how to utilize and report different tools available in the nanosafety knowledge system, while increasing the transparency of the results.

### Study Design

File: output/datasets/nanotube/data_regression_nanotube_train_df.csv (part 1 of 2)
NP_type,Coating,core_size_nm,hydro_size_nm,Surf_charge_mV,Surface_area_m2_g,shape,Dose_microg_mL,Duration_h,Cell_name,Cell_species,cell_Organ,Cell_morphology,Cell_age,cell_type,sex,Assay,Test_indicator,nanomaterial_group,Viability
MWCNT,None,10.33,292.0,-9.09,,Needle,64.0,24.0,HUVEC,Human,Umbilical,Endothelial,fetus,Normal,,CCK_8,TetrazoliumSalt,nanotubes,63.25
Nanotubes,None,1.3,,,,,32.08,72.0,A549,Human,Lung,Epithelial,Adult,cancer,male,LDH,LDHrelease,nanotubes,89.82
SWCNT,PEG_based,183.3,,-30.14,,Needle,10.0,24.0,PC12,Rat,Adrenal-gland,Irregular,Adult,cancer,male,MTT,TetrazoliumSalt,nanotubes,54.15
MWCNT,COOH,24.6,,-20.2,,Needle,25.0,24.0,RAW 264.7,Mouse,Blood,Macrophage,Adult,cancer,male,WST-1,TetrazoliumSalt,nanotubes,91.12
Nanotubes,None,68.0,,,,,0.0,96.0,HMM,Human,Blood,Monocyte/Macrophage,Adult,Normal,,MTT,TetrazoliumSalt,nanotubes,56.84
MWCNT,None,46.76,,,11.31,,0.0,48.0,16HBE14,Human,Heart,Epithelial,Young,Normal,male,CellTiter_Glo,luciferase,nanotubes,100.0
Nanotubes,None,1.3,,,,,32.08,24.0,ECV304,Human,Bladder,Endothelial,Adult,cancer,female,WST-1,TetrazoliumSalt,nanotubes,97.9
MWCNT,None,46.02,,,139.84,,62.5,48.0,16HBE14,Human,Heart,Epithelial,Young,Normal,male,CellTiter_Glo,luciferase,nanotubes,31.29
MWCNT,None,17.0,,,75.0,,0.0,48.0,BEAS_2B,Human,Lung,Epithelial,Adult,Normal,,Trypan_Blue,Trypan_Blue,nanotubes,100.0
MWCNT,None,,,-13.0,,Needle,50.0,24.0,NR8383,Rat,Lung,Macrophage,Adult,Normal,male,Alamar_Blue,AlamarBlue,nanotubes,32.28
MWCNT,None,46.02,,,139.84,,7.8,48.0,16HBE14,Human,Heart,Epithelial,Young,Normal,male,CellTiter_Glo,luciferase,nanotubes,77.88
MWCNT,None,46.76,,,11.31,,62.5,48.0,16HBE14,Human,Heart,Epithelial,Young,Normal,male,CellTiter_Glo,luciferase,nanotubes,67.76
MWCNT,None,5.0,,,,Needle,50.0,24.0,THP_1,Human,Blood,monocyte,neonate,cancer,male,WST-1,TetrazoliumSalt,nanotubes,0.8
SWCNT,PEG_based,183.3,,-30.14,,Needle,0.1,24.0,PC12,Rat,Adrenal-gland,Irregular,Adult,cancer,male,MTT,TetrazoliumSalt,nanotubes,84.6
MWCNT,None,12.5,,,177.57,,0.0,48.0,WI_38,Human,Lung,Fibroblast,fetus,cancer,female,Trypan_Blue,Trypan_Blue,nanotubes,100.0
Nanotubes,None,68.0,,,,,0.0,96.0,HMM,Human,Blood,Monocyte/Macrophage,Adult,Normal,,NR,toluylene red,nanotubes,103.49
SWCNT,None,601.7,,-13.0,,Needle,25.0,24.0,NR8383,Rat,Lung,Macrophage,Adult,Normal,male,MTT,TetrazoliumSalt,nanotubes,53.67
MWCNT,None,,,,,Needle,50.0,48.0,UM­UC­3,Human,Urinary bladder,Epithelial,Adult,cancer,male,CytoTox-Glo,Dead-Cell-Protease,nanotubes,65.63
MWCNT,None,5.0,,,,Needle,50.0,24.0,THP_1,Human,Blood,monocyte,neonate,cancer,male,WST-1,TetrazoliumSalt,nanotubes,0.47
MWCNT,None,12.5,,,195.29,,200.0,48.0,WI_38,Human,Lung,Fibroblast,fetus,cancer,female,WST-1,TetrazoliumSalt,nanotubes,37.7
MWCNT,COOH,24.6,,-20.2,,Needle,50.0,24.0,RAW 264.7,Mouse,Blood,Macrophage,Adult,cancer,male,WST-1,TetrazoliumSalt,nanotubes,76.31
MWCNT,None,5.0,,,,Needle,50.0,24.0,THP_1,Human,Blood,monocyte,neonate,cancer,male,WST-1,TetrazoliumSalt,nanotubes,0.74
MWCNT,None,5.0,,,,Needle,50.0,24.0,THP_1,Human,Blood,monocyte,neonate,cancer,male,WST-1,TetrazoliumSalt,nanotubes,0.6
Nanotubes,None,68.0,,,,,0.0,96.0,HMM,Human,Blood,Monocyte/Macrophage,Adult,Normal,,MTT,TetrazoliumSalt,nanotubes,83.02
MWCNT,COOH,24.6,,-20.2,,Needle,5.0,24.0,RAW 264.7,Mouse,Blood,Macrophage,Adult,cancer,male,WST-1,TetrazoliumSalt,nanotubes,97.98
MWCNT,None,30.0,,,380.0,,0.0,72.0,BEAS_2B,Human,Lung,Epithelial,Adult,Normal,,WST-1,TetrazoliumSalt,nanotubes,100.0
SWCNT,COOH,1.5,,-8.1,,Needle,50.0,24.0,V79,Hamster,Lung,Fibroblast,Adult,Normal,male,MTS,TetrazoliumSalt,nanotubes,90.91
Nanotubes,None,68.0,,,,,0.0,96.0,HMM,Human,Blood,Monocyte/Macrophage,Adult,Normal,,Live/Dead,toluylene red,nanotubes,75.12
MWCNT,None,5.0,,,,Needle,200.0,24.0,THP_1,Human,Blood,monocyte,neonate,cancer,male,WST-1,TetrazoliumSalt,nanotubes,0.42
Nanotubes,None,68.0,,,,,0.0,96.0,HMM,Human,Blood,Monocyte/Macrophage,Adult,Normal,,Live/Dead,propidium_iodide,nanotubes,83.37
MWCNT,None,60.0,,,27.5,,0.0,24.0,BEAS_2B,Human,Lung,Epithelial,Adult,Normal,,Alamar_Blue,AlamarBlue,nanotubes,100.0
MWCNT,None,46.02,,,139.84,,31.3,48.0,16HBE14,Human,Heart,Epithelial,Young,Normal,male,CellTiter_Glo,luciferase,nanotubes,49.4
Nanotubes,metal catalyst residues,1.3,,,,,32.08,24.0,ECV304,Human,Bladder,Endothelial,Adult,cancer,female,WST-1,TetrazoliumSalt,nanotubes,110.92
MWCNT,None,32.0,,,106.7,,10.0,24.0,BEAS_2B,Human,Lung,Epithelial,Adult,Normal,,WST-1,TetrazoliumSalt,nanotubes,101.92
SWCNT,None,601.7,,-13.0,,Needle,12.5,4.0,NR8383,Rat,Lung,Macrophage,Adult,Normal,male,MTT,TetrazoliumSalt,nanotubes,73.38
MWCNT,None,58.66,,,18.89,,7.8,48.0,16HBE14,Human,Heart,Epithelial,Young,Normal,male,CellTiter_Glo,luciferase,nanotubes,95.3
MWCNT,None,5.0,,,,Needle,200.0,24.0,THP_1,Human,Blood,monocyte,neonate,cancer,male,WST-1,TetrazoliumSalt,nanotubes,0.12
MWCNT,None,12.5,,,195.29,,12.5,72.0,WI_38,Human,Lung,Fibroblast,fetus,cancer,female,LDH,LDHrelease,nanotubes,77.71
MWCNT,None,12.5,,,195.29,,100.0,24.0,WI_38,Human,Lung,Fibroblast,fetus,cancer,female,LDH,LDHrelease,nanotubes,95.05
MWCNT,None,12.5,,,195.29,,200.0,72.0,WI_38,Human,Lung,Fibroblast,fetus,cancer,female,Trypan_Blue,Trypan_Blue,nanotubes,7.05
SWCNT,None,1.15,,-15.53,,Needle,10.0,24.0,PC12,Rat,Adrenal-gland,Irregular,Adult,cancer,male,XTT,TetrazoliumSalt,nanotubes,92.13
SWCNT,PEG_based,183.3,,-30.14,,Needle,1.0,24.0,PC12,Rat,Adrenal-gland,Irregular,Adult,cancer,male,MTT,TetrazoliumSalt,nanotubes,61.42
MWCNT,None,74.0,,,22.0,,38.0,4.0,BEAS_2B,Human,Lung,Epithelial,Adult,Normal,,Trypan_Blue,Trypan_Blue,nanotubes,100.0
Nanotubes,None,1.0,,,,,1127.61,24.0,A549,Human,Lung,Epithelial,Adult,cancer,male,Alamar_Blue,AlamarBlue,nanotubes,47.45
Nanotubes,None,68.0,,,,,0.0,96.0,HMM,Human,Blood,Monocyte/Macrophage,Adult,Normal,,Live/Dead,propidium_iodide,nanotubes,96.63
MWCNT,None,47.87,,,243.38,,62.5,48.0,16HBE14,Human,Heart,Epithelial,Young,Normal,male,CellTiter_Glo,luciferase,nanotubes,75.82
MWCNT,None,,,-13.0,,Needle,200.0,4.0,NR8383,Rat,Lung,Macrophage,Adult,Normal,male,MTT,TetrazoliumSalt,nanotubes,11.73
Nanotubes,None,68.0,,,,,0.0,96.0,HMM,Human,Blood,Monocyte/Macrophage,Adult,Normal,,Live/Dead,propidium_iodide,nanotubes,89.68
MWCNT,None,12.5,,,195.29,,25.0,72.0,WI_38,Human,Lung,Fibroblast,fetus,cancer,female,Trypan_Blue,Trypan_Blue,nanotubes,19.73
MWCNT,None,41.48,,,47.22,,125.0,48.0,16HBE14,Human,Heart,Epithelial,Young,Normal,male,CellTiter_Glo,luciferase,nanotubes,57.79
MWCNT,None,30.0,,,380.0,,100.0,72.0,BEAS_2B,Human,Lung,Epithelial,Adult,Normal,,WST-1,TetrazoliumSalt,nanotubes,85.09
SWCNT,None,112.9,,12.9,,Needle,100.0,48.0,mDF,Mouse,Skin,Fibroblast,Adult,Normal,,MTT,TetrazoliumSalt,nanotubes,62.03
MWCNT,COOH,50.0,50.4,-11.0,,Needle,50.0,24.0,A549,Human,Lung,Epithelial,Adult,cancer,male,MTS,TetrazoliumSalt,nanotubes,96.41
SWCNT,None,1.15,,-15.53,,Needle,100.0,24.0,PC12,Rat,Adrenal-gland,Irregular,Adult,cancer,male,MTT,TetrazoliumSalt,nanotubes,25.09
MWCNT,None,12.5,,,177.57,,100.0,24.0,WI_38,Human,Lung,Fibroblast,fetus,cancer,female,WST-1,TetrazoliumSalt,nanotubes,42.47
MWCNT,COOH,24.6,,-20.2,,Needle,75.0,24.0,Macrophages,Mouse,Peritoneal Cavity,Macrophage,Adult,Normal,,WST-1,TetrazoliumSalt,nanotubes,59.75
MWCNT,None,64.2,,,18.0,,0.0,4.0,BEAS_2B,Human,Lung,Epithelial,Adult,Normal,,Trypan_Blue,Trypan_Blue,nanotubes,100.0
MWCNT,None,32.0,,,106.7,,10.0,24.0,BEAS_2B,Human,Lung,Epithelial,Adult,Normal,,MTT,TetrazoliumSalt,nanotubes,86.03
SWCNT,None,16.4,,-9.72,,Needle,200.0,24.0,V79,Hamster,Lung,Fibroblast,Adult,Normal,male,MTS,TetrazoliumSalt,nanotubes,87.88
MWCNT,None,38.8,179.13,-16.84,,Needle,4.0,24.0,HUVEC,Human,Umbilical,Endothelial,fetus,Normal,,CCK_8,TetrazoliumSalt,nanotubes,98.11
MWCNT,None,17.4,190.6,-18.9,,Needle,2.0,24.0,HUVEC,Human,Umbilical,Endothelial,fetus,Normal,,CCK_8,TetrazoliumSalt,nanotubes,92.5
MWCNT,None,,,-13.0,,Needle,12.5,4.0,NR8383,Rat,Lung,Macrophage,Adult,Normal,male,Alamar_Blue,AlamarBlue,nanotubes,63.99
MWCNT,COOH,24.6,,-20.2,,Needle,50.0,24.0,Macrophages,Mouse,Peritoneal Cavity,Macrophage,Adult,Normal,,WST-1,TetrazoliumSalt,nanotubes,79.81
Nanotubes,metal catalyst residues,1.3,,,,,32.08,48.0,A549,Human,Lung,Epithelial,Adult,cancer,male,LDH,LDHrelease,nanotubes,107.43
MWCNT,None,17.0,,,75.0,,0.0,24.0,BEAS_2B,Human,Lung,Epithelial,Adult,Normal,,Trypan_Blue,Trypan_Blue,nanotubes,100.0
Nanotubes,None,68.0,,,,,0.0,96.0,HMM,Human,Blood,Monocyte/Macrophage,Adult,Normal,,Live/Dead,toluylene red,nanotubes,98.84
MWCNT,PEG_based,27.3,,-35.6,,Needle,75.0,24.0,RAW 264.7,Mouse,Blood,Macrophage,Adult,cancer,male,WST-1,TetrazoliumSalt,nanotubes,68.78
MWCNT,None,20.0,,,109.29,,24.0,24.0,HBE,Human,Lung,Epidermal,,Normal,,Trypan_Blue,Trypan_Blue,nanotubes,72.0
MWCNT,None,58.66,,,18.89,,3.9,48.0,16HBE14,Human,Heart,Epithelial,Young,Normal,male,CellTiter_Glo,luciferase,nanotubes,92.47
MWCNT,None,5.0,,,,Needle,200.0,24.0,THP_1,Human,Blood,monocyte,neonate,cancer,male,WST-1,TetrazoliumSalt,nanotubes,0.65
MWCNT,None,20.0,,,109.29,,0.0,24.0,HBE,Human,Lung,Epidermal,,Normal,,LDH,LDHrelease,nanotubes,100.0
MWCNT,None,12.5,,,177.57,,12.5,24.0,WI_38,Human,Lung,Fibroblast,fetus,cancer,female,Trypan_Blue,Trypan_Blue,nanotubes,10.47
MWCNT,None,28.26,,,235.78,,62.5,48.0,16HBE14,Human,Heart,Epithelial,Young,Normal,male,CellTiter_Glo,luciferase,nanotubes,61.03
SWCNT,None,601.7,,-13.0,,Needle,50.0,24.0,NR8383,Rat,Lung,Macrophage,Adult,Normal,male,MTT,TetrazoliumSalt,nanotubes,43.31
MWCNT,None,13.6,,,254.0,,38.0,24.0,BEAS_2B,Human,Lung,Epithelial,Adult,Normal,,Trypan_Blue,Trypan_Blue,nanotubes,116.0
MWCNT,None,12.0,,,189.0,,38.0,4.0,BEAS_2B,Human,Lung,Epithelial,Adult,Normal,,Trypan_Blue,Trypan_Blue,nanotubes,64.0
SWCNT,None,16.4,,-9.72,,Needle,200.0,24.0,A549,Human,Lung,Epithelial,Adult,cancer,male,MTS,TetrazoliumSalt,nanotubes,87.13
MWCNT,None,20.0,,,109.29,,0.0,24.0,HBE,Human,Lung,Epidermal,,Normal,,Trypan_Blue,Trypan_Blue,nanotubes,100.0
MWCNT,None,74.0,,,22.0,,0.0,24.0,BEAS_2B,Human,Lung,Epithelial,Adult,Normal,,Trypan_Blue,Trypan_Blue,nanotubes,100.0
MWCNT,None,,,-13.0,,Needle,50.0,4.0,NR8383,Rat,Lung,Macrophage,Adult,Normal,male,MTT,TetrazoliumSalt,nanotubes,41.77
MWCNT,None,12.5,,,195.29,,0.0,48.0,WI_38,Human,Lung,Fibroblast,fetus,cancer,female,LDH,LDHrelease,nanotubes,100.0
MWCNT,None,12.5,,,177.57,,0.0,72.0,WI_38,Human,Lung,Fibroblast,fetus,cancer,female,WST-1,TetrazoliumSalt,nanotubes,100.0
MWCNT,COOH,8.0,,-9.64,,Needle,100.0,24.0,V79,Hamster,Lung,Fibroblast,Adult,Normal,male,MTS,TetrazoliumSalt,nanotubes,87.88
MWCNT,None,5.0,,,,Needle,200.0,24.0,THP_1,Human,Blood,monocyte,neonate,cancer,male,WST-1,TetrazoliumSalt,nanotubes,0.36
MWCNT,PEG_based,27.3,,-35.6,,Needle,25.0,24.0,RAW 264.7,Mouse,Blood,Macrophage,Adult,cancer,male,WST-1,TetrazoliumSalt,nanotubes,96.9
MWCNT,None,12.5,,,195.29,,100.0,48.0,WI_38,Human,Lung,Fibroblast,fetus,cancer,female,LDH,LDHrelease,nanotubes,81.96
MWCNT,COOH,24.6,,-20.2,,Needle,25.0,24.0,Macrophages,Mouse,Peritoneal Cavity,Macrophage,Adult,Normal,,WST-1,TetrazoliumSalt,nanotubes,90.39
MWCNT,None,12.5,,,195.29,,100.0,72.0,WI_38,Human,Lung,Fibroblast,fetus,cancer,female,LDH,LDHrelease,nanotubes,90.21
MWCNT,None,12.0,,,189.0,,0.0,24.0,BEAS_2B,Human,Lung,Epithelial,Adult,Normal,,Trypan_Blue,Trypan_Blue,nanotubes,100.0
MWCNT,None,,,-13.0,,Needle,12.5,24.0,NR8383,Rat,Lung,Macrophage,Adult,Normal,male,MTT,TetrazoliumSalt,nanotubes,46.25
MWCNT,None,25.0,,-9.78,,Needle,100.0,24.0,V79,Hamster,Lung,Fibroblast,Adult,Normal,male,MTS,TetrazoliumSalt,nanotubes,99.09
MWCNT,None,17.4,190.6,-18.9,,Needle,32.0,24.0,HUVEC,Human,Umbilical,Endothelial,fetus,Normal,,CCK_8,TetrazoliumSalt,nanotubes,81.32
MWCNT,None,17.0,,,75.0,,38.0,24.0,BEAS_2B,Human,Lung,Epithelial,Adult,Normal,,Trypan_Blue,Trypan_Blue,nanotubes,85.0
Nanotubes,None,11.0,,,,,0.11,96.0,EJ28,Human,Bladder,Epithelial,Adult,cancer,female,WST-1,TetrazoliumSalt,nanotubes,47.18
SWCNT,None,1.15,,-15.53,,Needle,0.1,24.0,PC12,Rat,Adrenal-gland,Irregular,Adult,cancer,male,MTT,TetrazoliumSalt,nanotubes,83.05
MWCNT,None,32.0,,,106.7,,20.0,24.0,BEAS_2B,Human,Lung,Epithelial,Adult,Normal,,WST-1,TetrazoliumSalt,nanotubes,89.9
MWCNT,None,32.0,,,106.7,,20.0,24.0,BEAS_2B,Human,Lung,Epithelial,Adult,Normal,,WST-1,TetrazoliumSalt,nanotubes,89.4
MWCNT,None,5.0,,,,Needle,50.0,24.0,THP_1,Human,Blood,monocyte,neonate,cancer,male,WST-1,TetrazoliumSalt,nanotubes,0.64
MWCNT,None,5.0,,,,Needle,50.0,24.0,THP_1,Human,Blood,monocyte,neonate,cancer,male,WST-1,TetrazoliumSalt,nanotubes,0.75
MWCNT,None,58.66,,,18.89,,125.0,48.0,16HBE14,Human,Heart,Epithelial,Young,Normal,male,CellTiter_Glo,luciferase,nanotubes,57.11
MWCNT,None,5.0,,,,Needle,200.0,24.0,THP_1,Human,Blood,monocyte,neonate,cancer,male,WST-1,TetrazoliumSalt,nanotubes,0.44
MWCNT,None,,,-13.0,,Needle,100.0,24.0,NR8383,Rat,Lung,Macrophage,Adult,Normal,male,Alamar_Blue,AlamarBlue,nanotubes,23.53
MWCNT,None,12.5,,,177.57,,0.0,24.0,WI_38,Human,Lung,Fibroblast,fetus,cancer,female,WST-1,TetrazoliumSalt,nanotubes,100.0
MWCNT,None,64.2,,,18.0,,38.0,24.0,BEAS_2B,Human,Lung,Epithelial,Adult,Normal,,Trypan_Blue,Trypan_Blue,nanotubes,80.0
MWCNT,None,5.0,,,,Needle,50.0,24.0,THP_1,Human,Blood,monocyte,neonate,cancer,male,WST-1,TetrazoliumSalt,nanotubes,0.9
MWCNT,None,12.5,,,177.57,,12.5,72.0,WI_38,Human,Lung,Fibroblast,fetus,cancer,female,WST-1,TetrazoliumSalt,nanotubes,43.87
MWCNT,None,,,-13.0,,Needle,25.0,4.0,NR8383,Rat,Lung,Macrophage,Adult,Normal,male,MTT,TetrazoliumSalt,nanotubes,47.83
MWCNT,None,13.6,,,254.0,,19.0,24.0,BEAS_2B,Human,Lung,Epithelial,Adult,Normal,,Trypan_Blue,Trypan_Blue,nanotubes,104.0
MWCNT,None,5.0,,,,Needle,200.0,24.0,THP_1,Human,Blood,monocyte,neonate,cancer,male,WST-1,TetrazoliumSalt,nanotubes,0.67
MWCNT,COOH,25.0,,-10.3,,Needle,100.0,24.0,V79,Hamster,Lung,Fibroblast,Adult,Normal,male,MTS,TetrazoliumSalt,nanotubes,91.82
MWCNT,None,5.0,,,,Needle,200.0,24.0,THP_1,Human,Blood,monocyte,neonate,cancer,male,WST-1,TetrazoliumSalt,nanotubes,0.37
MWCNT,None,32.0,,,106.7,,40.0,24.0,BEAS_2B,Human,Lung,Epithelial,Adult,Normal,,MTT,TetrazoliumSalt,nanotubes,52.65
SWCNT,None,9.0,,12.9,,Needle,50.0,24.0,hPDLF,Human,Teeth,Fibroblast,Adult,cancer,,MTT,TetrazoliumSalt,nanotubes,45.98
SWCNT,None,601.7,,-13.0,,Needle,200.0,24.0,NR8383,Rat,Lung,Macrophage,Adult,Normal,male,MTT,TetrazoliumSalt,nanotubes,2.45
MWCNT,None,38.8,179.13,-16.84,,Needle,8.0,24.0,HUVEC,Human,Umbilical,Endothelial,fetus,Normal,,CCK_8,TetrazoliumSalt,nanotubes,98.74
MWCNT,None,12.5,,,177.57,,50.0,72.0,WI_38,Human,Lung,Fibroblast,fetus,cancer,female,LDH,LDHrelease,nanotubes,71.64
MWCNT,None,12.5,,,177.57,,25.0,72.0,WI_38,Human,Lung,Fibroblast,fetus,cancer,female,Trypan_Blue,Trypan_Blue,nanotubes,15.03
SWCNT,None,601.7,,-13.0,,Needle,100.0,24.0,NR8383,Rat,Lung,Macrophage,Adult,Normal,male,MTT,TetrazoliumSalt,nanotubes,4.6
MWCNT,None,74.0,,,22.0,,190.0,24.0,BEAS_2B,Human,Lung,Epithelial,Adult,Normal,,Trypan_Blue,Trypan_Blue,nanotubes,26.0
SWCNT,None,9.0,,12.9,,Needle,100.0,6.0,hPDLF,Human,Teeth,Fibroblast,Adult,cancer,,MTT,TetrazoliumSalt,nanotubes,48.86
MWCNT,None,12.5,,,177.57,,200.0,72.0,WI_38,Human,Lung,Fibroblast,fetus,cancer,female,WST-1,TetrazoliumSalt,nanotubes,21.0
MWCNT,None,12.5,,,177.57,,12.5,48.0,WI_38,Human,Lung,Fibroblast,fetus,cancer,female,LDH,LDHrelease,nanotubes,89.6
SWCNT,None,601.7,,-13.0,,Needle,25.0,4.0,NR8383,Rat,Lung,Macrophage,Adult,Normal,male,Alamar_Blue,AlamarBlue,nanotubes,65.67
SWCNT,None,112.9,,12.9,,Needle,1.0,6.0,mDF,Mouse,Skin,Fibroblast,Adult,Normal,,MTT,TetrazoliumSalt,nanotubes,87.85
Nanotubes,None,18.0,,,,,0.02,96.0,EJ28,Human,Bladder,Epithelial,Adult,cancer,female,WST-1,TetrazoliumSalt,nanotubes,66.72
MWCNT,None,32.0,,,106.7,,40.0,24.0,BEAS_2B,Human,Lung,Epithelial,Adult,Normal,,WST-1,TetrazoliumSalt,nanotubes,87.6
SWCNT,None,601.7,,-13.0,,Needle,200.0,4.0,NR8383,Rat,Lung,Macrophage,Adult,Normal,male,Alamar_Blue,AlamarBlue,nanotubes,11.4
MWCNT,None,12.5,,,195.29,,100.0,24.0,WI_38,Human,Lung,Fibroblast,fetus,cancer,female,WST-1,TetrazoliumSalt,nanotubes,42.3
MWCNT,None,50.0,,-7.28,,Needle,50.0,24.0,A549,Human,Lung,Epithelial,Adult,cancer,male,MTS,TetrazoliumSalt,nanotubes,98.2
MWCNT,None,56.24,,,36.15,,31.3,48.0,16HBE14,Human,Heart,Epithelial,Young,Normal,male,CellTiter_Glo,luciferase,nanotubes,77.79
MWCNT,None,46.02,,,139.84,,15.6,48.0,16HBE14,Human,Heart,Epithelial,Young,Normal,male,CellTiter_Glo,luciferase,nanotubes,65.67
MWCNT,COOH,25.0,,-10.3,,Needle,200.0,24.0,V79,Hamster,Lung,Fibroblast,Adult,Normal,male,MTS,TetrazoliumSalt,nanotubes,75.15
MWCNT,None,10.33,292.0,-9.09,,Needle,32.0,24.0,HUVEC,Human,Umbilical,Endothelial,fetus,Normal,,CCK_8,TetrazoliumSalt,nanotubes,82.02
Nanotubes,None,68.0,,,,,0.0,96.0,HMM,Human,Blood,Monocyte/Macrophage,Adult,Normal,,NR,toluylene red,nanotubes,90.95
MWCNT,None,5.0,,,,Needle,200.0,24.0,THP_1,Human,Blood,monocyte,neonate,cancer,male,WST-1,TetrazoliumSalt,nanotubes,0.15
MWCNT,None,64.2,,,18.0,,38.0,48.0,BEAS_2B,Human,Lung,Epithelial,Adult,Normal,,Trypan_Blue,Trypan_Blue,nanotubes,70.0
MWCNT,None,17.4,190.6,-18.9,,Needle,4.0,24.0,HUVEC,Human,Umbilical,Endothelial,fetus,Normal,,CCK_8,TetrazoliumSalt,nanotubes,93.26
MWCNT,None,10.33,292.0,-9.09,,Needle,16.0,24.0,HUVEC,Human,Umbilical,Endothelial,fetus,Normal,,CCK_8,TetrazoliumSalt,nanotubes,84.23
MWCNT,None,56.24,,,36.15,,62.5,48.0,16HBE14,Human,Heart,Epithelial,Young,Normal,male,CellTiter_Glo,luciferase,nanotubes,66.23
MWCNT,COOH,216.44,,-5.56,,Needle,8.0,24.0,HUVEC,Human,Umbilical,Endothelial,fetus,Normal,,CCK_8,TetrazoliumSalt,nanotubes,81.24
MWCNT,None,,,-13.0,,Needle,200.0,4.0,NR8383,Rat,Lung,Macrophage,Adult,Normal,male,Alamar_Blue,AlamarBlue,nanotubes,8.46
MWCNT,None,5.0,,,,Needle,50.0,24.0,THP_1,Human,Blood,monocyte,neonate,cancer,male,WST-1,TetrazoliumSalt,nanotubes,0.54
MWCNT,PEG_based,27.3,,-35.6,,Needle,50.0,24.0,RAW 264.7,Mouse,Blood,Macrophage,Adult,cancer,male,WST-1,TetrazoliumSalt,nanotubes,84.25
MWCNT,None,12.0,,,189.0,,19.0,24.0,BEAS_2B,Human,Lung,Epithelial,Adult,Normal,,Trypan_Blue,Trypan_Blue,nanotubes,96.0
SWCNT,COOH,1.5,,-8.1,,Needle,200.0,24.0,V79,Hamster,Lung,Fibroblast,Adult,Normal,male,MTS,TetrazoliumSalt,nanotubes,35.46
MWCNT,COOH,25.0,38.8,-10.3,,Needle,200.0,24.0,A549,Human,Lung,Epithelial,Adult,cancer,male,MTS,TetrazoliumSalt,nanotubes,80.84
MWCNT,None,12.5,,,195.29,,200.0,72.0,WI_38,Human,Lung,Fibroblast,fetus,cancer,female,WST-1,TetrazoliumSalt,nanotubes,35.16
MWCNT,COOH,,128.5,,,Needle,60.0,24.0,HUVEC,Human,Umbilical,Endothelial,fetus,Normal,,CCK_8,TetrazoliumSalt,nanotubes,86.77
MWCNT,None,15.5,,,233.0,,125.0,24.0,BEAS_2B,Human,Lung,Epithelial,Adult,Normal,,WST-1,TetrazoliumSalt,nanotubes,30.12
MWCNT,None,25.0,186.5,-27.22,,Needle,128.0,24.0,HUVEC,Human,Umbilical,Endothelial,fetus,Normal,,CCK_8,TetrazoliumSalt,nanotubes,59.94
SWCNT,PEG_based,183.3,,-30.14,,Needle,100.0,24.0,PC12,Rat,Adrenal-gland,Irregular,Adult,cancer,male,MTT,TetrazoliumSalt,nanotubes,46.37
MWCNT,None,5.0,,,,Needle,200.0,24.0,THP_1,Human,Blood,monocyte,neonate,cancer,male,WST-1,TetrazoliumSalt,nanotubes,0.62
MWCNT,None,12.5,,,177.57,,200.0,24.0,WI_38,Human,Lung,Fibroblast,fetus,cancer,female,LDH,LDHrelease,nanotubes,61.07
MWCNT,None,17.6,,0.9,,Needle,8.0,24.0,HUVEC,Human,Umbilical,Endothelial,fetus,Normal,,NR,toluylene red,nanotubes,104.63
MWCNT,None,12.5,,,177.57,,100.0,48.0,WI_38,Human,Lung,Fibroblast,fetus,cancer,female,WST-1,TetrazoliumSalt,nanotubes,35.0
MWCNT,None,12.5,,,177.57,,25.0,48.0,WI_38,Human,Lung,Fibroblast,fetus,cancer,female,Trypan_Blue,Trypan_Blue,nanotubes,38.73
MWCNT,None,8.0,,-6.96,,Needle,50.0,24.0,V79,Hamster,Lung,Fibroblast,Adult,Normal,male,MTS,TetrazoliumSalt,nanotubes,100.0
Nanotubes,None,68.0,,,,,0.0,96.0,HMM,Human,Blood,Monocyte/Macrophage,Adult,Normal,,NR,toluylene red,nanotubes,93.26
Nanotubes,None,18.0,,,,,0.02,96.0,EJ28,Human,Bladder,Epithelial,Adult,cancer,female,WST-1,TetrazoliumSalt,nanotubes,56.3
MWCNT,None,12.0,,,189.0,,38.0,24.0,BEAS_2B,Human,Lung,Epithelial,Adult,Normal,,Trypan_Blue,Trypan_Blue,nanotubes,79.0
MWCNT,None,5.0,,,,Needle,50.0,24.0,THP_1,Human,Blood,monocyte,neonate,cancer,male,WST-1,TetrazoliumSalt,nanotubes,0.5
MWCNT,None,25.0,,-9.78,,Needle,50.0,24.0,A549,Human,Lung,Epithelial,Adult,cancer,male,MTS,TetrazoliumSalt,nanotubes,100.3
MWCNT,None,12.5,,,195.29,,50.0,48.0,WI_38,Human,Lung,Fibroblast,fetus,cancer,female,LDH,LDHrelease,nanotubes,83.6
SWCNT,None,16.4,,-9.72,,Needle,100.0,24.0,A549,Human,Lung,Epithelial,Adult,cancer,male,MTS,TetrazoliumSalt,nanotubes,90.72
MWCNT,None,12.5,,,195.29,,200.0,48.0,WI_38,Human,Lung,Fibroblast,fetus,cancer,female,LDH,LDHrelease,nanotubes,78.68
SWCNT,None,601.7,,-13.0,,Needle,25.0,24.0,NR8383,Rat,Lung,Macrophage,Adult,Normal,male,Alamar_Blue,AlamarBlue,nanotubes,53.13
MWCNT,COOH,,128.5,,,Needle,15.0,24.0,HUVEC,Human,Umbilical,Endothelial,fetus,Normal,,CCK_8,TetrazoliumSalt,nanotubes,91.68
MWCNT,COOH,8.0,16.3,-9.64,,Needle,50.0,24.0,A549,Human,Lung,Epithelial,Adult,cancer,male,MTS,TetrazoliumSalt,nanotubes,102.99
MWCNT,None,8.0,,-6.96,,Needle,100.0,24.0,V79,Hamster,Lung,Fibroblast,Adult,Normal,male,MTS,TetrazoliumSalt,nanotubes,82.42
MWCNT,None,15.5,,,233.0,,10.0,24.0,BEAS_2B,Human,Lung,Epithelial,Adult,Normal,,WST-1,TetrazoliumSalt,nanotubes,92.97
Nanotubes,Tween80,25.0,,,,,0.0,72.0,A549,Human,Lung,Epithelial,Adult,cancer,male,MTT,TetrazoliumSalt,nanotubes,54.29
SWCNT,None,601.7,,-13.0,,Needle,6.0,4.0,NR8383,Rat,Lung,Macrophage,Adult,Normal,male,Alamar_Blue,AlamarBlue,nanotubes,103.13
MWCNT,None,28.26,,,235.78,,0.0,48.0,16HBE14,Human,Heart,Epithelial,Young,Normal,male,CellTiter_Glo,luciferase,nanotubes,100.0
MWCNT,None,41.48,,,47.22,,7.8,48.0,16HBE14,Human,Heart,Epithelial,Young,Normal,male,CellTiter_Glo,luciferase,nanotubes,96.71
MWCNT,None,17.0,,,75.0,,57.0,24.0,BEAS_2B,Human,Lung,Epithelial,Adult,Normal,,Trypan_Blue,Trypan_Blue,nanotubes,70.0
MWCNT,COOH,24.6,,-20.2,,Needle,100.0,24.0,Macrophages,Mouse,Peritoneal Cavity,Macrophage,Adult,Normal,,WST-1,TetrazoliumSalt,nanotubes,55.63
SWCNT,None,601.7,,-13.0,,Needle,50.0,4.0,NR8383,Rat,Lung,Macrophage,Adult,Normal,male,MTT,TetrazoliumSalt,nanotubes,45.76
SWCNT,None,112.9,,12.9,,Needle,10.0,24.0,mDF,Mouse,Skin,Fibroblast,Adult,Normal,,MTT,TetrazoliumSalt,nanotubes,72.15
Nanotubes,None,68.0,,,,,0.0,96.0,HMM,Human,Blood,Monocyte/Macrophage,Adult,Normal,,MTT,TetrazoliumSalt,nanotubes,94.74
MWCNT,None,56.24,,,36.15,,7.8,48.0,16HBE14,Human,Heart,Epithelial,Young,Normal,male,CellTiter_Glo,luciferase,nanotubes,94.16
MWCNT,None,12.5,,,195.29,,25.0,24.0,WI_38,Human,Lung,Fibroblast,fetus,cancer,female,WST-1,TetrazoliumSalt,nanotubes,57.14
SWCNT,None,112.9,,12.9,,Needle,1.0,24.0,mDF,Mouse,Skin,Fibroblast,Adult,Normal,,MTT,TetrazoliumSalt,nanotubes,56.96
MWCNT,None,5.0,,,,Needle,50.0,24.0,THP_1,Human,Blood,monocyte,neonate,cancer,male,WST-1,TetrazoliumSalt,nanotubes,0.45
MWCNT,None,56.24,,,36.15,,0.0,48.0,16HBE14,Human,Heart,Epithelial,Young,Normal,male,CellTiter_Glo,luciferase,nanotubes,100.0
MWCNT,None,15.5,,,233.0,,150.0,24.0,BEAS_2B,Human,Lung,Epithelial,Adult,Normal,,WST-1,TetrazoliumSalt,nanotubes,22.49
MWCNT,None,12.5,,,177.57,,12.5,24.0,WI_38,Human,Lung,Fibroblast,fetus,cancer,female,WST-1,TetrazoliumSalt,nanotubes,62.07
MWCNT,None,12.5,,,177.57,,0.0,24.0,WI_38,Human,Lung,Fibroblast,fetus,cancer,female,Trypan_Blue,Trypan_Blue,nanotubes,100.0
Nanotubes,None,1.0,,,,,563.8,24.0,A549,Human,Lung,Epithelial,Adult,cancer,male,Alamar_Blue,AlamarBlue,nanotubes,67.05
MWCNT,None,12.5,,,177.57,,0.0,48.0,WI_38,Human,Lung,Fibroblast,fetus,cancer,female,WST-1,TetrazoliumSalt,nanotubes,100.0
MWCNT,None,74.0,,,22.0,,190.0,4.0,BEAS_2B,Human,Lung,Epithelial,Adult,Normal,,Trypan_Blue,Trypan_Blue,nanotubes,70.0
MWCNT,None,74.0,,,22.0,,0.0,48.0,BEAS_2B,Human,Lung,Epithelial,Adult,Normal,,Trypan_Blue,Trypan_Blue,nanotubes,100.0
MWCNT,None,13.6,,,254.0,,19.0,48.0,BEAS_2B,Human,Lung,Epithelial,Adult,Normal,,Trypan_Blue,Trypan_Blue,nanotubes,74.0
MWCNT,None,12.5,,,195.29,,0.0,72.0,WI_38,Human,Lung,Fibroblast,fetus,cancer,female,WST-1,TetrazoliumSalt,nanotubes,100.0
MWCNT,None,12.5,,,195.29,,25.0,72.0,WI_38,Human,Lung,Fibroblast,fetus,cancer,female,WST-1,TetrazoliumSalt,nanotubes,60.44
SWCNT,None,9.0,,12.9,,Needle,10.0,6.0,hPDLF,Human,Teeth,Fibroblast,Adult,cancer,,MTT,TetrazoliumSalt,nanotubes,61.68
MWCNT,None,12.5,,,177.57,,200.0,48.0,WI_38,Human,Lung,Fibroblast,fetus,cancer,female,Trypan_Blue,Trypan_Blue,nanotubes,2.33
MWCNT,None,15.5,,,233.0,,50.0,24.0,BEAS_2B,Human,Lung,Epithelial,Adult,Normal,,Trypan_Blue,Trypan_Blue,nanotubes,92.68
MWCNT,None,5.0,,,,Needle,200.0,24.0,THP_1,Human,Blood,monocyte,neonate,cancer,male,WST-1,TetrazoliumSalt,nanotubes,0.48
MWCNT,None,12.5,,,195.29,,50.0,48.0,WI_38,Human,Lung,Fibroblast,fetus,cancer,female,WST-1,TetrazoliumSalt,nanotubes,52.45
MWCNT,None,12.5,,,195.29,,200.0,24.0,WI_38,Human,Lung,Fibroblast,fetus,cancer,female,LDH,LDHrelease,nanotubes,95.05
MWCNT,None,47.87,,,243.38,,15.6,48.0,16HBE14,Human,Heart,Epithelial,Young,Normal,male,CellTiter_Glo,luciferase,nanotubes,95.13
MWCNT,COOH,8.0,,-9.64,,Needle,200.0,24.0,V79,Hamster,Lung,Fibroblast,Adult,Normal,male,MTS,TetrazoliumSalt,nanotubes,76.36
MWCNT,None,13.6,,,254.0,,190.0,4.0,BEAS_2B,Human,Lung,Epithelial,Adult,Normal,,Trypan_Blue,Trypan_Blue,nanotubes,77.0
Nanotubes,None,18.0,,,,,0.02,96.0,EJ28,Human,Bladder,Epithelial,Adult,cancer,female,WST-1,TetrazoliumSalt,nanotubes,81.95
MWCNT,None,5.0,,,,Needle,200.0,24.0,THP_1,Human,Blood,monocyte,neonate,cancer,male,WST-1,TetrazoliumSalt,nanotubes,0.19
MWCNT,None,5.0,,,,Needle,200.0,24.0,THP_1,Human,Blood,monocyte,neonate,cancer,male,WST-1,TetrazoliumSalt,nanotubes,0.22
SWCNT,None,601.7,,-13.0,,Needle,6.0,24.0,NR8383,Rat,Lung,Macrophage,Adult,Normal,male,Alamar_Blue,AlamarBlue,nanotubes,65.24
MWCNT,None,25.0,,-9.78,,Needle,200.0,24.0,V79,Hamster,Lung,Fibroblast,Adult,Normal,male,MTS,TetrazoliumSalt,nanotubes,100.3
SWCNT,None,16.4,,-9.72,,Needle,50.0,24.0,V79,Hamster,Lung,Fibroblast,Adult,Normal,male,MTS,TetrazoliumSalt,nanotubes,107.27
MWCNT,None,12.5,,,177.57,,25.0,72.0,WI_38,Human,Lung,Fibroblast,fetus,cancer,female,LDH,LDHrelease,nanotubes,68.36
MWCNT,None,47.87,,,243.38,,0.0,48.0,16HBE14,Human,Heart,Epithelial,Young,Normal,male,CellTiter_Glo,luciferase,nanotubes,100.0
MWCNT,None,12.5,,,195.29,,100.0,48.0,WI_38,Human,Lung,Fibroblast,fetus,cancer,female,Trypan_Blue,Trypan_Blue,nanotubes,21.43
MWCNT,COOH,216.44,,-5.56,,Needle,128.0,24.0,HUVEC,Human,Umbilical,Endothelial,fetus,Normal,,CCK_8,TetrazoliumSalt,nanotubes,46.74
MWCNT,None,13.6,,,254.0,,19.0,4.0,BEAS_2B,Human,Lung,Epithelial,Adult,Normal,,Trypan_Blue,Trypan_Blue,nanotubes,106.0
MWCNT,None,46.76,,,11.31,,15.6,48.0,16HBE14,Human,Heart,Epithelial,Young,Normal,male,CellTiter_Glo,luciferase,nanotubes,90.99
Nanotubes,None,1.0,,,,,140.95,24.0,A549,Human,Lung,Epithelial,Adult,cancer,male,Alamar_Blue,AlamarBlue,nanotubes,91.12
MWCNT,None,64.2,,,18.0,,190.0,4.0,BEAS_2B,Human,Lung,Epithelial,Adult,Normal,,Trypan_Blue,Trypan_Blue,nanotubes,48.0
Nanotubes,None,68.0,,,,,0.0,96.0,HMM,Human,Blood,Monocyte/Macrophage,Adult,Normal,,Live/Dead,toluylene red,nanotubes,85.35
SWCNT,None,16.4,,-9.72,,Needle,50.0,24.0,A549,Human,Lung,Epithelial,Adult,cancer,male,MTS,TetrazoliumSalt,nanotubes,100.3
SWCNT,None,601.7,,-13.0,,Needle,6.0,4.0,NR8383,Rat,Lung,Macrophage,Adult,Normal,male,MTT,TetrazoliumSalt,nanotubes,88.92
MWCNT,None,12.0,,,189.0,,38.0,48.0,BEAS_2B,Human,Lung,Epithelial,Adult,Normal,,Trypan_Blue,Trypan_Blue,nanotubes,107.0
MWCNT,None,12.5,,,177.57,,25.0,72.0,WI_38,Human,Lung,Fibroblast,fetus,cancer,female,WST-1,TetrazoliumSalt,nanotubes,32.68
MWCNT,None,12.5,,,177.57,,50.0,24.0,WI_38,Human,Lung,Fibroblast,fetus,cancer,female,Trypan_Blue,Trypan_Blue,nanotubes,8.82
MWCNT,COOH,24.6,,-20.2,,Needle,5.0,24.0,Macrophages,Mouse,Peritoneal Cavity,Macrophage,Adult,Normal,,WST-1,TetrazoliumSalt,nanotubes,95.6
MWCNT,None,46.02,,,139.84,,3.9,48.0,16HBE14,Human,Heart,Epithelial,Young,Normal,male,CellTiter_Glo,luciferase,nanotubes,86.99
MWCNT,None,5.0,,,,Needle,50.0,24.0,THP_1,Human,Blood,monocyte,neonate,cancer,male,WST-1,TetrazoliumSalt,nanotubes,0.57
MWCNT,None,41.48,,,47.22,,62.5,48.0,16HBE14,Human,Heart,Epithelial,Young,Normal,male,CellTiter_Glo,luciferase,nanotubes,66.29
SWCNT,None,112.9,,12.9,,Needle,10.0,48.0,mDF,Mouse,Skin,Fibroblast,Adult,Normal,,MTT,TetrazoliumSalt,nanotubes,77.68
MWCNT,None,5.0,,,,Needle,200.0,24.0,THP_1,Human,Blood,monocyte,neonate,cancer,male,WST-1,TetrazoliumSalt,nanotubes,0.54
MWCNT,None,12.5,,,195.29,,0.0,24.0,WI_38,Human,Lung,Fibroblast,fetus,cancer,female,Trypan_Blue,Trypan_Blue,nanotubes,100.0
MWCNT,None,12.5,,,195.29,,0.0,48.0,WI_38,Human,Lung,Fibroblast,fetus,cancer,female,Trypan_Blue,Trypan_Blue,nanotubes,100.0
MWCNT,None,15.5,,,233.0,,150.0,24.0,BEAS_2B,Human,Lung,Epithelial,Adult,Normal,,Trypan_Blue,Trypan_Blue,nanotubes,88.15
Nanotubes,None,1.3,,,,,32.08,24.0,A549,Human,Lung,Epithelial,Adult,cancer,male,LDH,LDHrelease,nanotubes,98.08
MWCNT,None,21.55,183.23,-14.74,,Needle,32.0,24.0,HUVEC,Human,Umbilical,Endothelial,fetus,Normal,,CCK_8,TetrazoliumSalt,nanotubes,91.33
MWCNT,None,25.0,,-9.78,,Needle,200.0,24.0,A549,Human,Lung,Epithelial,Adult,cancer,male,MTS,TetrazoliumSalt,nanotubes,90.12
MWCNT,None,50.0,,-7.28,,Needle,50.0,24.0,V79,Hamster,Lung,Fibroblast,Adult,Normal,male,MTS,TetrazoliumSalt,nanotubes,109.09
MWCNT,None,12.5,,,195.29,,12.5,72.0,WI_38,Human,Lung,Fibroblast,fetus,cancer,female,Trypan_Blue,Trypan_Blue,nanotubes,27.25
MWCNT,COOH,8.0,16.3,-9.64,,Needle,100.0,24.0,A549,Human,Lung,Epithelial,Adult,cancer,male,MTS,TetrazoliumSalt,nanotubes,94.91
MWCNT,None,74.0,,,22.0,,57.0,4.0,BEAS_2B,Human,Lung,Epithelial,Adult,Normal,,Trypan_Blue,Trypan_Blue,nanotubes,98.0
MWCNT,None,32.0,,,106.7,,0.0,24.0,BEAS_2B,Human,Lung,Epithelial,Adult,Normal,,MTT,TetrazoliumSalt,nanotubes,100.0
MWCNT,None,60.0,,,27.5,,0.0,24.0,HBE,Human,Lung,Epidermal,Adult,Normal,,Alamar_Blue,AlamarBlue,nanotubes,100.0
MWCNT,None,5.0,,,,Needle,200.0,24.0,THP_1,Human,Blood,monocyte,neonate,cancer,male,WST-1,TetrazoliumSalt,nanotubes,0.28
SWCNT,None,9.0,,12.9,,Needle,1.0,24.0,hPDLF,Human,Teeth,Fibroblast,Adult,cancer,,MTT,TetrazoliumSalt,nanotubes,42.17
MWCNT,None,12.5,,,195.29,,25.0,24.0,WI_38,Human,Lung,Fibroblast,fetus,cancer,female,LDH,LDHrelease,nanotubes,91.75
SWCNT,None,9.0,,12.9,,Needle,0.1,48.0,hPDLF,Human,Teeth,Fibroblast,Adult,cancer,,MTT,TetrazoliumSalt,nanotubes,47.46
MWCNT,None,5.0,,,,Needle,200.0,24.0,THP_1,Human,Blood,monocyte,neonate,cancer,male,WST-1,TetrazoliumSalt,nanotubes,0.52
MWCNT,None,17.0,,,75.0,,190.0,4.0,BEAS_2B,Human,Lung,Epithelial,Adult,Normal,,Trypan_Blue,Trypan_Blue,nanotubes,80.0
MWCNT,None,12.0,,,189.0,,19.0,48.0,BEAS_2B,Human,Lung,Epithelial,Adult,Normal,,Trypan_Blue,Trypan_Blue,nanotubes,111.0
MWCNT,None,12.5,,,177.57,,50.0,24.0,WI_38,Human,Lung,Fibroblast,fetus,cancer,female,WST-1,TetrazoliumSalt,nanotubes,51.8
SWCNT,None,9.0,,12.9,,Needle,1.0,48.0,hPDLF,Human,Teeth,Fibroblast,Adult,cancer,,MTT,TetrazoliumSalt,nanotubes,52.54
MWCNT,None,46.76,,,11.31,,125.0,48.0,16HBE14,Human,Heart,Epithelial,Young,Normal,male,CellTiter_Glo,luciferase,nanotubes,59.83
SWCNT,None,601.7,,-13.0,,Needle,12.5,24.0,NR8383,Rat,Lung,Macrophage,Adult,Normal,male,Alamar_Blue,AlamarBlue,nanotubes,69.37
MWCNT,None,5.0,,,,Needle,50.0,24.0,THP_1,Human,Blood,monocyte,neonate,cancer,male,WST-1,TetrazoliumSalt,nanotubes,0.84
Nanotubes,None,11.0,,,,,0.11,96.0,EJ28,Human,Bladder,Epithelial,Adult,cancer,female,WST-1,TetrazoliumSalt,nanotubes,40.06
SWCNT,None,601.7,,-13.0,,Needle,50.0,4.0,NR8383,Rat,Lung,Macrophage,Adult,Normal,male,Alamar_Blue,AlamarBlue,nanotubes,53.7
Nanotubes,None,1.0,,,,,17.62,24.0,A549,Human,Lung,Epithelial,Adult,cancer,male,Alamar_Blue,AlamarBlue,nanotubes,96.28
MWCNT,None,,,,,Needle,50.0,48.0,UM­UC­3,Human,Urinary bladder,Epithelial,Adult,cancer,male,CytoTox-Glo,Dead-Cell-Protease,nanotubes,75.83
Nanotubes,None,68.0,,,,,0.0,96.0,HMM,Human,Blood,Monocyte/Macrophage,Adult,Normal,,MTT,TetrazoliumSalt,nanotubes,65.35
MWCNT,None,17.6,,0.9,,Needle,32.0,24.0,HUVEC,Human,Umbilical,Endothelial,fetus,Normal,,NR,toluylene red,nanotubes,107.1
MWCNT,None,,,-13.0,,Needle,100.0,4.0,NR8383,Rat,Lung,Macrophage,Adult,Normal,male,Alamar_Blue,AlamarBlue,nanotubes,24.53
SWCNT,None,9.0,,12.9,,Needle,0.1,24.0,hPDLF,Human,Teeth,Fibroblast,Adult,cancer,,MTT,TetrazoliumSalt,nanotubes,39.21
MWCNT,None,74.0,,,22.0,,190.0,48.0,BEAS_2B,Human,Lung,Epithelial,Adult,Normal,,Trypan_Blue,Trypan_Blue,nanotubes,35.0
Nanotubes,None,11.0,,,,,0.11,96.0,EJ28,Human,Bladder,Epithelial,Adult,cancer,female,WST-1,TetrazoliumSalt,nanotubes,29.69
MWCNT,None,12.5,,,195.29,,50.0,72.0,WI_38,Human,Lung,Fibroblast,fetus,cancer,female,WST-1,TetrazoliumSalt,nanotubes,37.36
Nanotubes,Tween80,25.0,,,,,0.0,72.0,A549,Human,Lung,Epithelial,Adult,cancer,male,MTT,TetrazoliumSalt,nanotubes,51.43
MWCNT,None,17.6,171.4,0.9,,Needle,8.0,24.0,HUVEC,Human,Umbilical,Endothelial,fetus,Normal,,CCK_8,TetrazoliumSalt,nanotubes,92.5
MWCNT,PEG_based,27.3,,-35.6,,Needle,5.0,24.0,Macrophages,Mouse,Peritoneal Cavity,Macrophage,Adult,Normal,,WST-1,TetrazoliumSalt,nanotubes,96.57
MWCNT,None,17.0,,,75.0,,190.0,48.0,BEAS_2B,Human,Lung,Epithelial,Adult,Normal,,Trypan_Blue,Trypan_Blue,nanotubes,86.0
MWCNT,None,12.5,,,177.57,,100.0,72.0,WI_38,Human,Lung,Fibroblast,fetus,cancer,female,LDH,LDHrelease,nanotubes,69.77
SWCNT,None,601.7,,-13.0,,Needle,100.0,4.0,NR8383,Rat,Lung,Macrophage,Adult,Normal,male,MTT,TetrazoliumSalt,nanotubes,12.09
Nanotubes,None,68.0,,,,,0.0,96.0,HMM,Human,Blood,Monocyte/Macrophage,Adult,Normal,,NR,toluylene red,nanotubes,101.16
MWCNT,None,5.0,,,,Needle,50.0,24.0,THP_1,Human,Blood,monocyte,neonate,cancer,male,WST-1,TetrazoliumSalt,nanotubes,0.63
MWCNT,None,56.24,,,36.15,,125.0,48.0,16HBE14,Human,Heart,Epithelial,Young,Normal,male,CellTiter_Glo,luciferase,nanotubes,49.52
MWCNT,None,5.0,,,,Needle,200.0,24.0,THP_1,Human,Blood,monocyte,neonate,cancer,male,WST-1,TetrazoliumSalt,nanotubes,0.11
MWCNT,None,46.02,,,139.84,,0.0,48.0,16HBE14,Human,Heart,Epithelial,Young,Normal,male,CellTiter_Glo,luciferase,nanotubes,100.0
MWCNT,None,5.0,,,,Needle,200.0,24.0,THP_1,Human,Blood,monocyte,neonate,cancer,male,WST-1,TetrazoliumSalt,nanotubes,0.68
MWCNT,None,36.53,,,179.28,,15.6,48.0,16HBE14,Human,Heart,Epithelial,Young,Normal,male,CellTiter_Glo,luciferase,nanotubes,56.39
MWCNT,COOH,,128.5,,,Needle,30.0,24.0,HUVEC,Human,Umbilical,Endothelial,fetus,Normal,,CCK_8,TetrazoliumSalt,nanotubes,92.25
MWCNT,None,5.0,,,,Needle,200.0,24.0,THP_1,Human,Blood,monocyte,neonate,cancer,male,WST-1,TetrazoliumSalt,nanotubes,0.51
MWCNT,None,5.0,,,,Needle,50.0,24.0,THP_1,Human,Blood,monocyte,neonate,cancer,male,WST-1,TetrazoliumSalt,nanotubes,0.66
MWCNT,None,46.02,,,139.84,,125.0,48.0,16HBE14,Human,Heart,Epithelial,Young,Normal,male,CellTiter_Glo,luciferase,nanotubes,14.79
MWCNT,None,5.0,,,,Needle,50.0,24.0,THP_1,Human,Blood,monocyte,neonate,cancer,male,WST-1,TetrazoliumSalt,nanotubes,0.62
MWCNT,None,8.0,,-6.96,,Needle,50.0,24.0,A549,Human,Lung,Epithelial,Adult,cancer,male,MTS,TetrazoliumSalt,nanotubes,99.4
MWCNT,None,46.76,,,11.31,,31.3,48.0,16HBE14,Human,Heart,Epithelial,Young,Normal,male,CellTiter_Glo,luciferase,nanotubes,80.57
MWCNT,None,64.2,,,18.0,,0.0,24.0,BEAS_2B,Human,Lung,Epithelial,Adult,Normal,,Trypan_Blue,Trypan_Blue,nanotubes,100.0
MWCNT,None,13.6,,,254.0,,0.0,24.0,BEAS_2B,Human,Lung,Epithelial,Adult,Normal,,Trypan_Blue,Trypan_Blue,nanotubes,100.0
SWCNT,None,601.7,,-13.0,,Needle,200.0,24.0,NR8383,Rat,Lung,Macrophage,Adult,Normal,male,Alamar_Blue,AlamarBlue,nanotubes,1.57
Nanotubes,None,68.0,,,,,0.0,96.0,HMM,Human,Blood,Monocyte/Macrophage,Adult,Normal,,NR,toluylene red,nanotubes,96.63
SWCNT,COOH,1.5,,-8.1,,Needle,100.0,24.0,V79,Hamster,Lung,Fibroblast,Adult,Normal,male,MTS,TetrazoliumSalt,nanotubes,55.46
Nanotubes,Tween80,25.0,,,,,0.0,72.0,A549,Human,Lung,Epithelial,Adult,cancer,male,MTT,TetrazoliumSalt,nanotubes,48.57
MWCNT,None,12.5,,,177.57,,50.0,72.0,WI_38,Human,Lung,Fibroblast,fetus,cancer,female,WST-1,TetrazoliumSalt,nanotubes,25.2
MWCNT,None,12.5,,,195.29,,200.0,48.0,WI_38,Human,Lung,Fibroblast,fetus,cancer,female,Trypan_Blue,Trypan_Blue,nanotubes,15.4
MWCNT,None,12.5,,,177.57,,12.5,48.0,WI_38,Human,Lung,Fibroblast,fetus,cancer,female,WST-1,TetrazoliumSalt,nanotubes,58.33
MWCNT,None,12.5,,,195.29,,50.0,72.0,WI_38,Human,Lung,Fibroblast,fetus,cancer,female,LDH,LDHrelease,nanotubes,78.26
MWCNT,None,60.0,,,27.5,,10.0,24.0,BEAS_2B,Human,Lung,Epithelial,Adult,Normal,,Alamar_Blue,AlamarBlue,nanotubes,97.24
Nanotubes,None,11.0,,,,,0.11,96.0,EJ28,Human,Bladder,Epithelial,Adult,cancer,female,WST-1,TetrazoliumSalt,nanotubes,44.28
MWCNT,None,12.5,,,195.29,,100.0,48.0,WI_38,Human,Lung,Fibroblast,fetus,cancer,female,WST-1,TetrazoliumSalt,nanotubes,42.07
MWCNT,None,,,-13.0,,Needle,6.0,24.0,NR8383,Rat,Lung,Macrophage,Adult,Normal,male,MTT,TetrazoliumSalt,nanotubes,51.78
Nanotubes,None,68.0,,,,,0.0,96.0,HMM,Human,Blood,Monocyte/Macrophage,Adult,Normal,,Live/Dead,propidium_iodide,nanotubes,87.16
Nanotubes,None,1.0,,,,,281.9,24.0,A549,Human,Lung,Epithelial,Adult,cancer,male,Alamar_Blue,AlamarBlue,nanotubes,81.83
MWCNT,None,12.5,,,177.57,,25.0,24.0,WI_38,Human,Lung,Fibroblast,fetus,cancer,female,Trypan_Blue,Trypan_Blue,nanotubes,27.56
MWCNT,None,5.0,,,,Needle,50.0,24.0,THP_1,Human,Blood,monocyte,neonate,cancer,male,WST-1,TetrazoliumSalt,nanotubes,0.55
SWCNT,None,112.9,,12.9,,Needle,0.1,24.0,mDF,Mouse,Skin,Fibroblast,Adult,Normal,,MTT,TetrazoliumSalt,nanotubes,61.04
MWCNT,None,25.0,186.5,-27.22,,Needle,32.0,24.0,HUVEC,Human,Umbilical,Endothelial,fetus,Normal,,CCK_8,TetrazoliumSalt,nanotubes,85.22
MWCNT,None,36.53,,,179.28,,62.5,48.0,16HBE14,Human,Heart,Epithelial,Young,Normal,male,CellTiter_Glo,luciferase,nanotubes,23.38
MWCNT,None,12.5,,,195.29,,12.5,48.0,WI_38,Human,Lung,Fibroblast,fetus,cancer,female,Trypan_Blue,Trypan_Blue,nanotubes,64.87
MWCNT,None,25.0,,-9.78,,Needle,100.0,24.0,A549,Human,Lung,Epithelial,Adult,cancer,male,MTS,TetrazoliumSalt,nanotubes,90.72
MWCNT,None,17.4,190.6,-18.9,,Needle,16.0,24.0,HUVEC,Human,Umbilical,Endothelial,fetus,Normal,,CCK_8,TetrazoliumSalt,nanotubes,85.91
MWCNT,COOH,25.0,38.8,-10.3,,Needle,50.0,24.0,A549,Human,Lung,Epithelial,Adult,cancer,male,MTS,TetrazoliumSalt,nanotubes,95.51
MWCNT,None,,,-13.0,,Needle,6.0,4.0,NR8383,Rat,Lung,Macrophage,Adult,Normal,male,Alamar_Blue,AlamarBlue,nanotubes,70.01
SWCNT,None,9.0,,12.9,,Needle,1.0,6.0,hPDLF,Human,Teeth,Fibroblast,Adult,cancer,,MTT,TetrazoliumSalt,nanotubes,78.78
MWCNT,None,12.5,,,195.29,,25.0,48.0,WI_38,Human,Lung,Fibroblast,fetus,cancer,female,LDH,LDHrelease,nanotubes,88.52
Nanotubes,None,68.0,,,,,0.0,96.0,HMM,Human,Blood,Monocyte/Macrophage,Adult,Normal,,MTT,TetrazoliumSalt,nanotubes,74.65
MWCNT,None,28.26,,,235.78,,7.8,48.0,16HBE14,Human,Heart,Epithelial,Young,Normal,male,CellTiter_Glo,luciferase,nanotubes,95.01
MWCNT,COOH,50.0,50.4,-11.0,,Needle,100.0,24.0,A549,Human,Lung,Epithelial,Adult,cancer,male,MTS,TetrazoliumSalt,nanotubes,98.2
MWCNT,None,32.0,,,106.7,,5.0,24.0,BEAS_2B,Human,Lung,Epithelial,Adult,Normal,,MTT,TetrazoliumSalt,nanotubes,85.43
MWCNT,None,5.0,,,,Needle,200.0,24.0,THP_1,Human,Blood,monocyte,neonate,cancer,male,WST-1,TetrazoliumSalt,nanotubes,0.3
MWCNT,None,17.6,171.4,0.9,,Needle,4.0,24.0,HUVEC,Human,Umbilical,Endothelial,fetus,Normal,,CCK_8,TetrazoliumSalt,nanotubes,95.87
MWCNT,None,,,,,Needle,50.0,48.0,UM­UC­3,Human,Urinary bladder,Epithelial,Adult,cancer,male,CytoTox-Glo,Dead-Cell-Protease,nanotubes,75.42
Nanotubes,None,11.0,,,,,0.05,48.0,UM­UC­3,Human,Urinary bladder,Epithelial,Adult,cancer,male,WST-1,TetrazoliumSalt,nanotubes,94.03
Nanotubes,None,225.8,,,,,0.0,24.0,HEK,Human,Skin,Keratinocyte,Adult,cancer,female,NR,toluylene red,nanotubes,75.7
Nanotubes,None,68.0,,,,,0.0,96.0,HMM,Human,Blood,Monocyte/Macrophage,Adult,Normal,,NR,toluylene red,nanotubes,73.89
MWCNT,None,58.66,,,18.89,,0.0,48.0,16HBE14,Human,Heart,Epithelial,Young,Normal,male,CellTiter_Glo,luciferase,nanotubes,100.0
MWCNT,None,21.55,183.23,-14.74,,Needle,8.0,24.0,HUVEC,Human,Umbilical,Endothelial,fetus,Normal,,CCK_8,TetrazoliumSalt,nanotubes,95.74
MWCNT,COOH,8.0,16.3,-9.64,,Needle,200.0,24.0,A549,Human,Lung,Epithelial,Adult,cancer,male,MTS,TetrazoliumSalt,nanotubes,70.66
