Repository: ammar257ammar/Nanosafety-ML-pycaret

# Exploratory Quantitative Structure Activity Relationships (QSAR) machine learning modeling targeting cellular viability

## This work is part of the study titled: A data reusability assessment in the nanosafety domain based on the NSDRA framework followed by an exploratory Quantitative Structure Activity Relationships (QSAR) modeling targeting cellular viability.

### Abstract

**Intro:** The current effort towards the digital transformation across multiple scientific domains requires data that is Findable, Accessible, Interoperable and Reusable (FAIR). In addition to the FAIR data, what is required for the application of computational tools, such as Quantitative Structure Activity Relationships (QSARs), is a sufficient data volume and the ability to merge sources into homogeneous digital assets. In the nanosafety domain there is a lack of FAIR  available metadata. 

**Methodology:** To address this challenge, we utilized 34 datasets from the nano-health and environmental safety domain by exploiting the NanoSafety Data Reusability Assessment (NSDRA) framework, which allowed the annotation and assessment of dataset’s reusability. From the framework’s application results, eight datasets targeting the same endpoint (i.e. numerical cellular viability) were selected, processed and merged to test several hypothesis including universal versus nanogroup-specific QSAR models (metal oxide, carbon based, nanotubes, and quantum dots), and regression versus classification Machine Learning (ML) algorithms. 

**Results:** Universal regression and classification QSARs reached an 0.62 R2 and 0.87 accuracy, respectively, for test set. Nanogroup-specific regression models reached 0.91 R2 for nanotubes test set followed by carbon based (0.88), metal oxide (0.7) and quantum dots (0.44). Nanogroup-specific classification models reached 0.93 accuracy for nanotubes test set, followed by carbon-based and metal oxide (0.91), and quantum dots (0.81). The results revealed the need of nanogroup-specific models instead of universal ones. Feature importance revealed different patterns depending on the dataset with common influential features including core size, exposure conditions and toxicological assay.
Even in the case where the available experimental knowledge was merged, the models still failed to correctly predict the outputs of an unseen dataset, revealing the cumbersome conundrum of scientific reproducibility in realistic applications of QSAR for nanosafety. To train better models, data quality, the depth of experimental descriptions and the usage of variables that capture the prediction of cell viability are crucial. 

**Conclusions:** This study reveals that the digitalization of nanosafety knowledge in a reproducible manner has a long way towards its successful pragmatic implementation. The approach carried out in the study shows a promising approach to increase the FAIRness across all the elements of computational studies, from dataset’s annotation to FAIR modelling reporting. This has significant implications for future research as it provides an example of how to utilize and report different tools available in the nanosafety knowledge system, while increasing the transparency of the results.

### Study Design

File: output/datasets/oxide/data_regression_oxide_train_df.csv (part 1 of 10)
NP_type,Coating,core_size_nm,hydro_size_nm,Surf_charge_mV,Surface_area_m2_g,shape,Dose_microg_mL,Duration_h,Cell_name,Cell_species,cell_Organ,Cell_morphology,Cell_age,cell_type,sex,Assay,Test_indicator,nanomaterial_group,Viability
TiO2,None,420.7,,-9.96,,,0.0,6.0,AGS,Human,Stomach,Epithelial,,cancer,female,MTS,TetrazoliumSalt,meta_oxide,115.53
ZnO,None,112.0,,,,,0.0,24.0,Caco_2,Human,Colon,Epithelial,Adult,cancer,male,MTT,TetrazoliumSalt,meta_oxide,69.63
IronOxide,None,6.0,,-36.5,,Sphere,0.5,72.0,HeLa,Human,Cervix,Epithelial,Adult,cancer,female,MTT,TetrazoliumSalt,meta_oxide,75.29
IronOxide,None,42.0,957.0,,,,0.0,12.0,HCMEC,Human,Heart,Endothelial,Adult,Normal,,MTT,TetrazoliumSalt,meta_oxide,96.63
ZnO,None,94.5,253.6,17.5,,Sphere,80.0,24.0,THP_1,Human,Blood,monocyte,neonate,cancer,male,MTT,TetrazoliumSalt,meta_oxide,24.58
IronOxide,silica_based,10.0,102.2,-21.05,,Sphere,100.0,3.0,SH­SY5Y,Human,BoneMarrow,Epithelial,Young,cancer,female,MTT,TetrazoliumSalt,meta_oxide,98.27
TiO2,None,25.0,504.5,-10.7,210.0,,150.0,3.0,SH­SY5Y,Human,BoneMarrow,Epithelial,Young,cancer,female,MTT,TetrazoliumSalt,meta_oxide,94.12
CeO2,None,18.3,808.5,13.45,,Cubic,3.1,24.0,THP_1,Human,Blood,monocyte,neonate,cancer,male,MTS,TetrazoliumSalt,meta_oxide,102.94
TiO2,None,25.0,228.3,-10.7,40.0,,150.0,3.0,SH­SY5Y,Human,BoneMarrow,Epithelial,Young,cancer,female,NR,toluylene red,meta_oxide,116.4
TiO2,None,47.83,,,,,0.0,24.0,IP15,Human,Kidney,Spindle,Adult,Normal,male,WST-1,TetrazoliumSalt,meta_oxide,89.69
ZnO,None,165.0,,-26.0,,,0.0,24.0,A431,Human,Skin,Epithelial,Adult,cancer,female,NR,toluylene red,meta_oxide,89.0
ZnO,None,45.3,310.0,32.7,,Sphere,0.0,12.0,HCMEC,Human,Heart,Endothelial,Adult,Normal,,MTT,TetrazoliumSalt,meta_oxide,95.72
IronOxide,PEG_based,344.65,,-16.45,,Sphere,0.5,24.0,SKOV­3,Human,Ovary,Epithelial,Young,cancer,female,LDH,LDHrelease,meta_oxide,96.74
ZnO,None,67.0,,44.1,,,0.0,48.0,A549,Human,Lung,Epithelial,Adult,cancer,male,WST-1,TetrazoliumSalt,meta_oxide,101.68
TiO2,None,38.0,,,,,0.0,24.0,HUVEC,Human,Umbilical,Endothelial,fetus,Normal,,ApoTox­Glo_Triplex,Caspase_Glo,meta_oxide,88.91
TiO2,None,21.0,74.0,-9.42,57.0,,0.0,24.0,Chang_Liver,Human,Liver,Epithelial,,Normal,,Annexiv_V_,propidium_iodide,meta_oxide,93.76
Co3O4,None,10.0,202.1,20.78,,Cubic,25.0,24.0,THP_1,Human,Blood,monocyte,neonate,cancer,male,MTS,TetrazoliumSalt,meta_oxide,95.44
Eu2O3,None,52.8,847.3,43.11,,Cubic,3.1,24.0,THP_1,Human,Blood,Macrophage,neonate,cancer,male,MTS,TetrazoliumSalt,meta_oxide,103.22
CuO,None,22.83,181.92,-22.88,,Sphere,10.0,24.0,HepG2,Human,Liver,Epithelial,Adult,cancer,male,MTT,TetrazoliumSalt,meta_oxide,51.41
ZnO,None,52.0,640.0,29.4,15.0,,25.0,72.0,A549,Human,Lung,Epithelial,Adult,cancer,male,MTT,TetrazoliumSalt,meta_oxide,1.96
Fe3O4,None,46.8,1025.0,1.7,147.4,,100.0,12.0,HCMEC,Human,Heart,Endothelial,Adult,Normal,,MTT,TetrazoliumSalt,meta_oxide,97.84
TiO2,None,25.0,420.7,-9.96,,Sphere,40.0,6.0,AGS,Human,Stomach,Epithelial,,cancer,female,MTS,TetrazoliumSalt,meta_oxide,103.32
TiO2,None,25.0,228.3,-10.7,40.0,,100.0,6.0,SH­SY5Y,Human,BoneMarrow,Epithelial,Young,cancer,female,MTT,TetrazoliumSalt,meta_oxide,88.29
IronOxide,Chitosan,8.0,,11.0,,Sphere,2.0,48.0,HeLa,Human,Cervix,Epithelial,Adult,cancer,female,MTT,TetrazoliumSalt,meta_oxide,83.65
SiO2,None,29.5,,,,,0.0,4.0,Caco_2,Human,Colon,Epithelial,Adult,cancer,male,Vialight,luciferase,meta_oxide,103.35
IronOxide,alginate,30.0,,,,,0.02,96.0,PAECs,Pig,Aorta,Endothelial,Adult,Normal,,Alamar_Blue,AlamarBlue,meta_oxide,68.6
ZnO,None,165.0,,-26.0,,,0.0,6.0,A431,Human,Skin,Epithelial,Adult,cancer,female,MTT,TetrazoliumSalt,meta_oxide,63.61
CeO2,None,,,,,Sphere,200.0,24.0,HT29,Human,Colon,Epithelial,Adult,cancer,female,MTT,TetrazoliumSalt,meta_oxide,89.07
Al2O3,None,13.0,,,,Sphere,1000.0,48.0,HFL1,Human,Lung,Fibroblast,neonate,Normal,male,MTT,TetrazoliumSalt,meta_oxide,78.21
SiO2,None,148.95,,-73.8,,Sphere,10.0,48.0,RAW 264.7,Mouse,Blood,Macrophage,Adult,cancer,male,Live/Dead,propidium_iodide,meta_oxide,89.74
Bi2O3,None,90.0,2029.0,-2.3,,,150.0,,HaCat,Human,Skin,Keratinocyte,Adult,Normal,male,CytoTox-Glo,Dead-Cell-Protease,meta_oxide,85.3
IronOxide,PEG_based,35.8,,-0.52,,Sphere,3.12,48.0,RAW 264.7,Mouse,Blood,Macrophage,Adult,cancer,male,MTS,TetrazoliumSalt,meta_oxide,97.6
NiO,None,22.0,,,,Sphere,2.0,24.0,HEp-2,Human,Cervix,Epithelial,Adult,cancer,female,MTT,TetrazoliumSalt,meta_oxide,80.41
Ni2O3,None,140.6,339.5,32.2,,,3.2,,BEAS_2B,Human,Lung,Epithelial,Adult,Normal,,ATPLite,luciferase,meta_oxide,100.0
ZnO,None,100.0,273.4,-11.7,20.0,,15.0,24.0,SH­SY5Y,Human,BoneMarrow,Epithelial,Young,cancer,female,MTT,TetrazoliumSalt,meta_oxide,80.41
SiO2,sodium_based,345.2,,-13.0,,Sphere,500.0,24.0,HepG2,Human,Liver,Epithelial,Adult,cancer,male,Alamar_Blue,AlamarBlue,meta_oxide,77.32
MgO,None,39.0,639.0,,,,0.0,12.0,HCMEC,Human,Heart,Endothelial,Adult,Normal,,MTT,TetrazoliumSalt,meta_oxide,98.88
SiO2,None,,229.5,-21.77,,Sphere,256.0,24.0,A549,Human,Lung,Epithelial,Adult,cancer,male,CCK_8,TetrazoliumSalt,meta_oxide,79.62
ZnO,None,7.5,795.0,27.4,90.0,,1.56,72.0,A549,Human,Lung,Epithelial,Adult,cancer,male,MTT,TetrazoliumSalt,meta_oxide,78.3
ZrO2,None,10.0,,-45.5,,Sphere,200.0,24.0,HCT-116,Human,Colon,Epithelial,Adult,cancer,male,Live/Dead,Trypan_Blue,meta_oxide,42.93
CoO,None,71.8,208.3,21.6,,,6.3,,BEAS_2B,Human,Lung,Epithelial,Adult,Normal,,MTS,TetrazoliumSalt,meta_oxide,102.0
ZnO,None,71.0,188.9,-10.8,,,500.0,,HaCat,Human,Skin,Keratinocyte,Adult,Normal,male,CytoTox-Glo,Dead-Cell-Protease,meta_oxide,7.4
Cr2O3,None,60.0,616.8,5.7,,,750.0,,HaCat,Human,Skin,Keratinocyte,Adult,Normal,male,CytoTox-Glo,Dead-Cell-Protease,meta_oxide,58.0
TiO2,None,38.0,,,,,0.0,24.0,HAEC,Human,Heart,Endothelial,Adult,Normal,,ApoTox­Glo_Triplex,Caspase_Glo,meta_oxide,87.82
IronOxide,PEI,17.2,,29.28,,Sphere,50.0,48.0,SKOV­3,Human,Ovary,Epithelial,Young,cancer,female,MTS,TetrazoliumSalt,meta_oxide,2.78
Mn2O3,None,51.5,298.4,-46.1,,,50.0,,BEAS_2B,Human,Lung,Epithelial,Adult,Normal,,ATPLite,luciferase,meta_oxide,23.3
IronOxide,None,42.0,957.0,,,,0.0,12.0,HCMEC,Human,Heart,Endothelial,Adult,Normal,,LDH,LDHrelease,meta_oxide,99.2
IronOxide,Urea,150.0,,,,Rod,400.0,24.0,L929,Mouse,Connective-tissue,Fibroblast,neonate,Normal,male,MTT,TetrazoliumSalt,meta_oxide,72.4
ZnO,None,165.0,,-26.0,,,0.0,6.0,A431,Human,Skin,Epithelial,Adult,cancer,female,NR,toluylene red,meta_oxide,98.23
SiO2,None,14.0,,,,,0.05,24.0,RAW 264.7,Mouse,Blood,Macrophage,Adult,cancer,male,LDH,LDHrelease,meta_oxide,41.85
Fe3O4,None,46.8,1025.0,1.7,147.4,,50.0,12.0,HCMEC,Human,Heart,Endothelial,Adult,Normal,,MTT,TetrazoliumSalt,meta_oxide,99.57
Al2O3,None,39.7,,36.3,,Sphere,0.0,12.0,HCMEC,Human,Heart,Endothelial,Adult,Normal,,MTT,TetrazoliumSalt,meta_oxide,96.37
ZnO,Cystein_based,40.0,,,,,0.0,36.0,Caco_2,Human,Colon,Epithelial,Adult,cancer,male,CellTiterBlue,AlamarBlue,meta_oxide,25.91
SiO2,None,59.72,,-38.1,,Sphere,10.0,72.0,A549,Human,Lung,Epithelial,Adult,cancer,male,MTT,TetrazoliumSalt,meta_oxide,96.58
Bi2O3,None,166.05,,,,Sphere,50.0,24.0,A549,Human,Lung,Epithelial,Adult,cancer,male,NR,toluylene red,meta_oxide,61.13
IronOxide,Dextran,7.5,,-11.0,,Sphere,100.0,48.0,Monocytes,Human,Blood,Monocyte,Adult,Normal,,CCK_8,TetrazoliumSalt,meta_oxide,230.74
CuO,None,46.3,,42.8,,Sphere,0.0,12.0,HCMEC,Human,Heart,Endothelial,Adult,Normal,,MTT,TetrazoliumSalt,meta_oxide,98.02
TiO2,None,15.84,124.0,-43.29,,Sphere,3.0,48.0,Caco_2,Human,Colon,Epithelial,Adult,cancer,male,MTT,TetrazoliumSalt,meta_oxide,75.45
ZnO,None,39.0,639.0,,,,0.0,12.0,HCMEC,Human,Heart,Endothelial,Adult,Normal,,MTT,TetrazoliumSalt,meta_oxide,96.63
CuO,None,46.3,,42.8,,Sphere,1.0,24.0,HCMEC,Human,Heart,Endothelial,Adult,Normal,,MTT,TetrazoliumSalt,meta_oxide,96.07
ZnO,None,50.0,278.8,-11.5,,Sphere,10.0,24.0,Macrophages,Mouse,Peritoneal Cavity,Macrophage,Adult,Normal,,MTT,TetrazoliumSalt,meta_oxide,15.15
IronOxide,silica_based,10.0,102.2,-21.05,,Sphere,175.0,6.0,SH­SY5Y,Human,BoneMarrow,Epithelial,Young,cancer,female,NR,toluylene red,meta_oxide,102.54
TiO2,None,10.0,262.0,-5.7,166.0,,10.0,24.0,RAW 264.7,Mouse,Blood,Macrophage,Adult,cancer,male,MTS,TetrazoliumSalt,meta_oxide,103.96
IronOxide,silica_based,199.0,,-9.77,,Sphere,50.0,24.0,HK-2,Human,Kidney,Epithelial,Adult,cancer,male,XTT,TetrazoliumSalt,meta_oxide,85.83
TiO2,None,,150.0,,,,0.0,4.0,Fibroblasts,Human,Skin,Fibroblast,Adult,Normal,,MTS,TetrazoliumSalt,meta_oxide,70.68
TiO2,None,47.83,,,,,0.0,24.0,LLC­PK1,Pig,Kidney,Epithelial,neonate,Normal,male,WST-1,TetrazoliumSalt,meta_oxide,73.99
TiO2,None,100.0,,,,Sphere,12.5,24.0,HUVEC,Human,Umbilical,Endothelial,fetus,Normal,,CCK_8,TetrazoliumSalt,meta_oxide,93.14
ZnO,None,52.0,640.0,29.4,15.0,,12.5,12.0,A549,Human,Lung,Epithelial,Adult,cancer,male,MTT,TetrazoliumSalt,meta_oxide,73.44
CuO,None,46.3,239.0,42.8,24.1,,5.0,12.0,HCMEC,Human,Heart,Endothelial,Adult,Normal,,MTT,TetrazoliumSalt,meta_oxide,82.24
Bi2O3,None,166.05,,,,Sphere,10.0,24.0,A549,Human,Lung,Epithelial,Adult,cancer,male,NR,toluylene red,meta_oxide,78.45
IronOxide,BSA,12.0,,,,,2.8,6.0,MEF,Mouse,embryo,Fibroblast,neonate,Normal,,Alamar_Blue,AlamarBlue,meta_oxide,52.39
SnO2,None,64.2,480.0,-27.45,,Tetragonal,0.0,24.0,THP_1,Human,Blood,monocyte,neonate,cancer,male,MTS,TetrazoliumSalt,meta_oxide,100.0
ZnO,None,115.0,360.0,-10.0,14.4,,10.0,24.0,HONDC,Human,Nose,,,,,MTT,TetrazoliumSalt,meta_oxide,100.0
TiO2,None,20.0,338.0,-7.7,50.4,,100.0,24.0,RAW 264.7,Mouse,Blood,Macrophage,Adult,cancer,male,MTS,TetrazoliumSalt,meta_oxide,106.86
TiO2,simethicone then esters on top,19.0,123.0,,,,0.0,48.0,HMEC­1,Human,Skin,Endothelial,neonate,Normal,male,MTS,TetrazoliumSalt,meta_oxide,89.41
IronOxide,Tween80,30.0,,,,Sphere,25.0,6.0,J774A.1,Mouse,Ascites,Macrophage,Adult,cancer,female,MTT,TetrazoliumSalt,meta_oxide,95.47
SiO2,None,100.33,,-31.7,,Sphere,10.0,72.0,HepG2,Human,Liver,Epithelial,Adult,cancer,male,MTT,TetrazoliumSalt,meta_oxide,66.44
Gd2O3,None,43.8,687.3,22.63,,Cubic,25.0,24.0,THP_1,Human,Blood,monocyte,neonate,cancer,male,MTS,TetrazoliumSalt,meta_oxide,100.37
ZnO,None,60.0,329.0,-9.3,7.34,,5.0,24.0,A549,Human,Lung,Epithelial,Adult,cancer,male,MTT,TetrazoliumSalt,meta_oxide,97.21
IronOxide,None,42.5,,-8.2,,Sphere,0.01,12.0,HCMEC,Human,Heart,Endothelial,Adult,Normal,,MTT,TetrazoliumSalt,meta_oxide,95.07
IronOxide,Dextran,30.0,,,,,0.0,72.0,Monocytes,Human,Blood,Monocyte,Adult,Normal,,NR,toluylene red,meta_oxide,90.42
SiO2,None,70.12,,-38.1,,Sphere,500.0,24.0,NIH3T3,Mouse,Embryo,Fibroblast,fetus,Normal,,MTT,TetrazoliumSalt,meta_oxide,5.12
ZnO,None,45.3,310.0,32.7,,Sphere,20.0,12.0,HCMEC,Human,Heart,Endothelial,Adult,Normal,,MTT,TetrazoliumSalt,meta_oxide,63.82
NiO,None,20.0,223.5,-12.1,,,500.0,,HaCat,Human,Skin,Keratinocyte,Adult,Normal,male,CytoTox-Glo,Dead-Cell-Protease,meta_oxide,18.6
IronOxide,PEI,145.8,,17.7,,,0.0,4.0,SH­SY5Y,Human,BoneMarrow,Epithelial,Young,cancer,female,LDH,LDHrelease,meta_oxide,75.68
CuO,None,46.3,239.0,42.8,24.1,,0.0,24.0,HCMEC,Human,Heart,Endothelial,Adult,Normal,,MTT,TetrazoliumSalt,meta_oxide,96.13
IronOxide,PEG_based,18.4,,,,Sphere,100.0,48.0,SKOV­3,Human,Ovary,Epithelial,Young,cancer,female,MTT,TetrazoliumSalt,meta_oxide,82.55
ZnO,None,8.0,,,,,2500.0,24.0,B cells,Human,Blood,Lymphoblast,Adult,Normal,,Live/Dead,CalceinAM,meta_oxide,67.05
SiO2,None,25.0,,30.0,,,0.0,48.0,HUVEC,Human,Umbilical,Endothelial,fetus,Normal,female,Alamar_Blue,AlamarBlue,meta_oxide,109.27
MgO,None,39.2,,11.6,,Sphere,0.1,12.0,HCMEC,Human,Heart,Endothelial,Adult,Normal,,MTT,TetrazoliumSalt,meta_oxide,100.0
ZnO,None,100.0,273.4,-11.7,20.0,,30.0,3.0,SH­SY5Y,Human,BoneMarrow,Epithelial,Young,cancer,female,MTT,TetrazoliumSalt,meta_oxide,71.04
SiO2,None,13.0,100.0,-27.0,,,544.72,24.0,RAW 264.7,Mouse,Blood,Macrophage,Adult,cancer,male,Live/Dead,CalceinAM,meta_oxide,45.27
Cr2O3,None,193.0,316.9,-32.6,,,6.3,,BEAS_2B,Human,Lung,Epithelial,Adult,Normal,,MTS,TetrazoliumSalt,meta_oxide,104.0
CuO,None,12.8,246.2,21.06,,Monoclinic,25.0,24.0,THP_1,Human,Blood,Macrophage,neonate,cancer,male,MTS,TetrazoliumSalt,meta_oxide,99.17
Mn2O3,None,29.8,291.1,-3.0,,,0.0,,HaCat,Human,Skin,Keratinocyte,Adult,Normal,male,CytoTox-Glo,Dead-Cell-Protease,meta_oxide,100.0
TiO2,None,21.0,160.5,-27.8,,Sphere,150.0,3.0,AGS,Human,Stomach,Epithelial,,cancer,female,MTS,TetrazoliumSalt,meta_oxide,100.62
MgO,None,8.0,,,,,0.21,24.0,RAW 264.7,Mouse,Blood,Macrophage,Adult,cancer,male,LDH,LDHrelease,meta_oxide,21.12
ZnO,None,173.48,,,,Rod,100.0,24.0,Ana-1,Mouse,BoneMarrow,Macrophage,,cancer,male,CCK_8,TetrazoliumSalt,meta_oxide,35.08
ZnO,None,141.0,404.0,,,Sphere,25.0,12.0,SIRC,Rabbit,Cornea,Fibroblast,Adult,Normal,,MTT,TetrazoliumSalt,meta_oxide,42.12
IronOxide,None,28.33,,-18.4,,Sphere,1.0,48.0,mDF,Mouse,Skin,Fibroblast,Adult,Normal,,MTT,TetrazoliumSalt,meta_oxide,76.38
ZnO,None,39.0,639.0,,,,0.0,24.0,HCMEC,Human,Heart,Endothelial,Adult,Normal,,LDH,LDHrelease,meta_oxide,31.01
Co3O4,None,200.0,,,,,0.0,72.0,BEAS_2B,Human,Lung,Epithelial,Adult,Normal,,CellTiter_Glo,luciferase,meta_oxide,44.15
ZnO,None,16.0,,,,,0.0,24.0,RAW 264.7,Mouse,Blood,Macrophage,Adult,cancer,male,LDH,LDHrelease,meta_oxide,52.86
Mn2O3,None,51.5,522.5,-35.68,,Tetragonal,6.2,24.0,THP_1,Human,Blood,monocyte,neonate,cancer,male,MTS,TetrazoliumSalt,meta_oxide,86.42
ZnO,None,7.5,795.0,27.4,90.0,,3.13,24.0,A549,Human,Lung,Epithelial,Adult,cancer,male,MTT,TetrazoliumSalt,meta_oxide,90.86
CuO,None,12.8,305.3,7.6,,,50.0,,BEAS_2B,Human,Lung,Epithelial,Adult,Normal,,MTS,TetrazoliumSalt,meta_oxide,29.0
Co3O4,None,10.0,222.7,24.6,,,0.8,,BEAS_2B,Human,Lung,Epithelial,Adult,Normal,,MTS,TetrazoliumSalt,meta_oxide,103.0
Fe3O4,None,46.8,1025.0,1.7,147.4,,0.0,24.0,HCMEC,Human,Heart,Endothelial,Adult,Normal,,MTT,TetrazoliumSalt,meta_oxide,99.48
TiO2,None,,150.0,,,,0.0,24.0,Fibroblasts,Human,Skin,Fibroblast,Adult,Normal,,MTS,TetrazoliumSalt,meta_oxide,93.48
CuO,None,33.0,,,,,0.1,48.0,SH­SY5Y,Human,BoneMarrow,Epithelial,Young,cancer,female,Live/Dead,CalceinAM,meta_oxide,98.92
SiO2,None,199.89,,-36.3,,Sphere,50.0,24.0,A549,Human,Lung,Epithelial,Adult,cancer,male,MTT,TetrazoliumSalt,meta_oxide,63.03
ZnO,None,39.0,639.0,,,,0.0,24.0,HCMEC,Human,Heart,Endothelial,Adult,Normal,,MTT,TetrazoliumSalt,meta_oxide,96.63
SiO2,NH2,289.56,,21.7,,Sphere,250.0,12.0,PC12,Rat,Adrenal-gland,Irregular,Adult,cancer,male,MTT,TetrazoliumSalt,meta_oxide,73.74
ZrO2,None,10.0,,-45.5,,Sphere,150.0,24.0,VERO,Monkey,Kidney,Epithelial,Adult,Normal,female,MTT,TetrazoliumSalt,meta_oxide,65.42
TiO2,None,10.0,1457.0,-11.0,166.0,,10.0,24.0,BEAS_2B,Human,Lung,Epithelial,Adult,Normal,,MTS,TetrazoliumSalt,meta_oxide,94.69
Fe2O3,None,42.5,957.0,-8.2,82.8,,20.0,12.0,HCMEC,Human,Heart,Endothelial,Adult,Normal,,MTT,TetrazoliumSalt,meta_oxide,98.7
SiO2,None,115.0,,-48.0,,,0.0,48.0,HUVEC,Human,Umbilical,Endothelial,fetus,Normal,female,Alamar_Blue,AlamarBlue,meta_oxide,90.69
SiO2,None,60.0,,32.0,,,0.0,96.0,HUVEC,Human,Umbilical,Endothelial,fetus,Normal,female,Alamar_Blue,AlamarBlue,meta_oxide,100.65
Gd2O3,None,43.8,687.3,22.63,,Cubic,50.0,24.0,THP_1,Human,Blood,monocyte,neonate,cancer,male,MTS,TetrazoliumSalt,meta_oxide,98.12
Yb2O3,None,61.7,799.9,13.48,,Cubic,25.0,24.0,THP_1,Human,Blood,monocyte,neonate,cancer,male,MTS,TetrazoliumSalt,meta_oxide,106.59
Cr2O3,None,60.0,616.8,5.7,,,0.0,,HaCat,Human,Skin,Keratinocyte,Adult,Normal,male,CytoTox-Glo,Dead-Cell-Protease,meta_oxide,100.0
Cu2O,None,88.5,,,,,0.0,24.0,A549,Human,Lung,Epithelial,Adult,cancer,male,NR,toluylene red,meta_oxide,95.4
Fe2O3,None,32.0,297.6,-18.1,,,250.0,,HaCat,Human,Skin,Keratinocyte,Adult,Normal,male,CytoTox-Glo,Dead-Cell-Protease,meta_oxide,81.0
Fe3O4,None,46.8,1025.0,1.7,147.4,,5.0,12.0,HCMEC,Human,Heart,Endothelial,Adult,Normal,,MTT,TetrazoliumSalt,meta_oxide,97.84
Bi2O3,None,166.05,,,,Sphere,25.0,24.0,A549,Human,Lung,Epithelial,Adult,cancer,male,MTT,TetrazoliumSalt,meta_oxide,52.11
ZnO,None,45.3,310.0,32.7,,Sphere,20.0,24.0,HCMEC,Human,Heart,Endothelial,Adult,Normal,,MTT,TetrazoliumSalt,meta_oxide,42.62
IronOxide,PEI,145.8,,17.7,,,0.0,24.0,RAW 264.7,Mouse,Blood,Macrophage,Adult,cancer,male,Live/Dead,Trypan_Blue,meta_oxide,98.8
Al2O3,None,44.0,372.3,-20.2,,,150.0,,HaCat,Human,Skin,Keratinocyte,Adult,Normal,male,CytoTox-Glo,Dead-Cell-Protease,meta_oxide,79.4
Er2O3,None,113.8,442.5,26.14,,Cubic,0.0,24.0,THP_1,Human,Blood,Macrophage,neonate,cancer,male,MTS,TetrazoliumSalt,meta_oxide,100.0
TiO2,None,33.7,308.0,-25.3,42.5,,10.0,24.0,Caco_2,Human,Colon,Epithelial,Adult,cancer,male,MTT,TetrazoliumSalt,meta_oxide,86.08
TiO2,None,33.7,303.0,-25.3,42.5,,0.1,48.0,SW480,Human,Colon,Epithelial,Adult,cancer,male,MTT,TetrazoliumSalt,meta_oxide,103.64
TiO2,None,25.0,434.1,-7.83,,Sphere,100.0,24.0,A549,Human,Lung,Epithelial,Adult,cancer,male,MTT,TetrazoliumSalt,meta_oxide,84.34
TiO2,simethicone then esters on top,19.0,123.0,,,,0.0,3.0,HMEC­1,Human,Skin,Endothelial,neonate,Normal,male,MTS,TetrazoliumSalt,meta_oxide,94.0
CuO,None,22.83,181.92,-22.88,,Sphere,25.0,24.0,HepG2,Human,Liver,Epithelial,Adult,cancer,male,NR,toluylene red,meta_oxide,40.16
TiO2,None,35.0,,-27.8,,,0.0,24.0,AGS,Human,Stomach,Epithelial,,cancer,female,MTS,TetrazoliumSalt,meta_oxide,111.2
SiO2,Chitosan,578.27,,8.0,,Sphere,200.0,48.0,HepG2,Human,Liver,Epithelial,Adult,cancer,male,Alamar_Blue,AlamarBlue,meta_oxide,85.76
TiO2,None,42.3,1307.0,-9.6,,,50.0,,HaCat,Human,Skin,Keratinocyte,Adult,Normal,male,CytoTox-Glo,Dead-Cell-Protease,meta_oxide,79.7
SiO2,None,13.0,100.0,-27.0,,,0.54,24.0,RAW 264.7,Mouse,Blood,Macrophage,Adult,cancer,male,LDH,LDHrelease,meta_oxide,3.12
ZnO,None,21.34,127.0,-33.0,,,10.0,,BEAS_2B,Human,Lung,Epithelial,Adult,Normal,,MTT,TetrazoliumSalt,meta_oxide,58.2
IronOxide,None,42.0,957.0,,,,0.0,24.0,HCMEC,Human,Heart,Endothelial,Adult,Normal,,MTT,TetrazoliumSalt,meta_oxide,96.63
Co3O4,None,10.0,222.7,24.6,,,6.3,,BEAS_2B,Human,Lung,Epithelial,Adult,Normal,,LDH,LDHrelease,meta_oxide,100.0
CoO,None,71.8,208.3,21.6,,,25.0,,BEAS_2B,Human,Lung,Epithelial,Adult,Normal,,LDH,LDHrelease,meta_oxide,85.7
IronOxide,silica_based,420.7,,-17.65,,Sphere,5.0,48.0,SKOV­3,Human,Ovary,Epithelial,Young,cancer,female,MTT,TetrazoliumSalt,meta_oxide,88.63
SiO2,None,8.5,,-27.0,,Sphere,1000.0,24.0,RAW 264.7,Mouse,Blood,Macrophage,Adult,cancer,male,Live/Dead,propidium_iodide,meta_oxide,9.69
ZnO,None,24.0,,43.8,,,0.0,48.0,A549,Human,Lung,Epithelial,Adult,cancer,male,WST-1,TetrazoliumSalt,meta_oxide,90.41
TiO2,None,25.0,228.3,-10.7,40.0,,120.0,24.0,SH­SY5Y,Human,BoneMarrow,Epithelial,Young,cancer,female,NR,toluylene red,meta_oxide,112.47
ZnO,None,165.0,,-26.0,,,0.0,24.0,A431,Human,Skin,Epithelial,Adult,cancer,female,MTT,TetrazoliumSalt,meta_oxide,52.05
Al2O3,None,13.0,,,,Sphere,750.0,48.0,HFL1,Human,Lung,Fibroblast,neonate,Normal,male,MTT,TetrazoliumSalt,meta_oxide,85.48
ZnO,None,35.6,295.5,-41.6,27.9,,100.0,48.0,SW480,Human,Colon,Epithelial,Adult,cancer,male,MTT,TetrazoliumSalt,meta_oxide,4.81
SiO2,CTAB,238.5,,-35.9,,Sphere,1000.0,24.0,PC12,Rat,Adrenal-gland,Irregular,Adult,cancer,male,MTT,TetrazoliumSalt,meta_oxide,63.8
SiO2,None,59.72,,-38.1,,Sphere,100.0,24.0,HepG2,Human,Liver,Epithelial,Adult,cancer,male,MTT,TetrazoliumSalt,meta_oxide,66.42
IronOxide,Dextran,30.15,,,,Sphere,120.0,24.0,HUVEC,Human,Umbilical,Endothelial,fetus,Normal,,CCK_8,TetrazoliumSalt,meta_oxide,92.58
IronOxide,None,6.0,,-36.5,,Sphere,2.0,24.0,HEK293,Human,Kidney,Epithelial,fetus,cancer,female,MTT,TetrazoliumSalt,meta_oxide,88.88
IronOxide,PEG_based,361.4,,12.1,,,0.0,72.0,SH­SY5Y,Human,BoneMarrow,Epithelial,Young,cancer,female,CellTiterBlue,AlamarBlue,meta_oxide,240.89
ZnO,None,90.0,,,,Sphere,200.0,24.0,Caco_2,Human,Colon,Epithelial,Adult,cancer,male,CCK_8,TetrazoliumSalt,meta_oxide,14.34
IronOxide,PEI,145.8,,17.7,,,0.0,24.0,RAW 264.7,Mouse,Blood,Macrophage,Adult,cancer,male,Live/Dead,Trypan_Blue,meta_oxide,90.13
ZnO,None,32.0,1093.0,21.6,37.0,,6.25,24.0,A549,Human,Lung,Epithelial,Adult,cancer,male,MTT,TetrazoliumSalt,meta_oxide,79.42
ZnO,None,52.0,640.0,29.4,15.0,,50.0,72.0,A549,Human,Lung,Epithelial,Adult,cancer,male,MTT,TetrazoliumSalt,meta_oxide,4.26
ZnO,None,60.0,936.0,-2.4,7.34,,80.0,24.0,A549,Human,Lung,Epithelial,Adult,cancer,male,MTT,TetrazoliumSalt,meta_oxide,10.98
Al2O3,None,28.0,,,,,0.0,24.0,CHO_K1,Hamster,Ovary,Epithelial,Adult,Normal,female,NR,toluylene red,meta_oxide,99.13
ZnO,None,141.0,404.0,,,Sphere,10.0,6.0,SIRC,Rabbit,Cornea,Fibroblast,Adult,Normal,,MTT,TetrazoliumSalt,meta_oxide,92.36
TiO2,None,124.9,171.0,-17.6,,,0.0,48.0,A431,Human,Skin,Epithelial,Adult,cancer,female,MTT,TetrazoliumSalt,meta_oxide,95.87
IronOxide,BSA,12.0,,,,,1.4,6.0,HeLa,Human,Cervix,Epithelial,Adult,cancer,female,Alamar_Blue,AlamarBlue,meta_oxide,106.34
CeO2,None,25.0,305.0,-16.5,,Cubic,200.0,24.0,HT-1080,Human,Connective-tissue,Epithelial,Adult,cancer,male,MTT,TetrazoliumSalt,meta_oxide,107.02
Al2O3,None,,,,,Sphere,5.0,24.0,CHO_K1,Hamster,Ovary,Epithelial,Adult,Normal,female,NR,toluylene red,meta_oxide,98.79
IronOxide,PEG_based,361.4,,12.1,,,0.0,72.0,SH­SY5Y,Human,BoneMarrow,Epithelial,Young,cancer,female,MTS,TetrazoliumSalt,meta_oxide,114.38
IronOxide,Chitosan,8.0,,11.0,,Sphere,4.0,48.0,HEK293,Human,Kidney,Epithelial,fetus,cancer,female,MTT,TetrazoliumSalt,meta_oxide,95.08
Al2O3,None,,,,,Sphere,10.0,24.0,CHO_K1,Hamster,Ovary,Epithelial,Adult,Normal,female,NR,toluylene red,meta_oxide,100.69
TiO2,None,11.69,,,,,0.07,24.0,IP15,Human,Kidney,Spindle,Adult,Normal,male,WST-1,TetrazoliumSalt,meta_oxide,90.58
ZnO,None,165.0,,-26.0,,,0.0,24.0,A431,Human,Skin,Epithelial,Adult,cancer,female,NR,toluylene red,meta_oxide,48.55
TiO2,None,25.0,504.5,-10.7,210.0,,0.0,6.0,SH­SY5Y,Human,BoneMarrow,Epithelial,Young,cancer,female,MTT,TetrazoliumSalt,meta_oxide,100.0
SiO2,None,15.0,,-59.7,,Sphere,5.0,24.0,HaCat,Human,Skin,Keratinocyte,Adult,Normal,male,CCK_8,TetrazoliumSalt,meta_oxide,89.58
Fe2O3,None,42.5,957.0,-8.2,82.8,,100.0,12.0,HCMEC,Human,Heart,Endothelial,Adult,Normal,,MTT,TetrazoliumSalt,meta_oxide,98.01
TiO2,None,25.0,420.7,-9.96,,Sphere,150.0,24.0,AGS,Human,Stomach,Epithelial,,cancer,female,MTS,TetrazoliumSalt,meta_oxide,100.51
IronOxide,PEI,145.8,,17.7,,,0.0,4.0,SH­SY5Y,Human,BoneMarrow,Epithelial,Young,cancer,female,LDH,LDHrelease,meta_oxide,77.8
Al2O3,None,39.7,267.0,36.3,64.7,,1.0,12.0,HCMEC,Human,Heart,Endothelial,Adult,Normal,,MTT,TetrazoliumSalt,meta_oxide,99.48
CuO,None,46.0,239.0,,,,0.0,24.0,HCMEC,Human,Heart,Endothelial,Adult,Normal,,MTT,TetrazoliumSalt,meta_oxide,96.63
ZnO,None,100.0,273.4,-11.7,20.0,,35.0,3.0,SH­SY5Y,Human,BoneMarrow,Epithelial,Young,cancer,female,MTT,TetrazoliumSalt,meta_oxide,64.64
IronOxide,silica_based,10.0,102.2,-21.05,,Sphere,100.0,6.0,SH­SY5Y,Human,BoneMarrow,Epithelial,Young,cancer,female,MTT,TetrazoliumSalt,meta_oxide,100.99
TiO2,None,12.6,310.0,14.68,,Tetragonal,25.0,24.0,THP_1,Human,Blood,monocyte,neonate,cancer,male,MTS,TetrazoliumSalt,meta_oxide,101.22
IronOxide,silica_based,420.7,,-17.65,,Sphere,0.5,48.0,SKOV­3,Human,Ovary,Epithelial,Young,cancer,female,MTT,TetrazoliumSalt,meta_oxide,93.14
ZnO,None,165.0,,-26.0,,,0.0,48.0,A431,Human,Skin,Epithelial,Adult,cancer,female,MTT,TetrazoliumSalt,meta_oxide,6.51
ZnO,None,24.0,,-44.6,,,0.04,48.0,A549,Human,Lung,Epithelial,Adult,cancer,male,WST-1,TetrazoliumSalt,meta_oxide,22.54
TiO2,None,11.69,,,,,0.0,24.0,IP15,Human,Kidney,Spindle,Adult,Normal,male,WST-1,TetrazoliumSalt,meta_oxide,95.52
IronOxide,OleicAcid,10.9,183.6,-28.5,,Sphere,5.0,24.0,SH­SY5Y,Human,BoneMarrow,Epithelial,Young,cancer,female,NR,toluylene red,meta_oxide,96.88
ZnO,None,100.0,258.55,-9.96,,Sphere,20.0,6.0,SH­SY5Y,Human,BoneMarrow,Epithelial,Young,cancer,female,MTT,TetrazoliumSalt,meta_oxide,81.23
IronOxide,None,196.4,,,,,0.0,24.0,A549,Human,Lung,Epithelial,Adult,cancer,male,Live/Dead,propidium_iodide,meta_oxide,99.5
ZnO,None,7.5,795.0,27.4,90.0,,0.0,72.0,A549,Human,Lung,Epithelial,Adult,cancer,male,MTT,TetrazoliumSalt,meta_oxide,101.45
SiO2,None,37.82,,-24.5,,Sphere,10.0,24.0,NIH3T3,Mouse,Embryo,Fibroblast,fetus,Normal,,MTT,TetrazoliumSalt,meta_oxide,65.37
ZnO,None,20.0,,,,,10000.0,24.0,CD_T_cells,Human,Blood,Lymphoblast,Adult,Normal,,Live/Dead,CalceinAM,meta_oxide,12.88
TiO2,None,42.3,1307.0,-9.6,,,0.0,,HaCat,Human,Skin,Keratinocyte,Adult,Normal,male,CytoTox-Glo,Dead-Cell-Protease,meta_oxide,100.0
IronOxide,DMSA,8.5,,,,,150.0,48.0,PC12,Rat,Adrenal-gland,Irregular,Adult,cancer,male,Live/Dead,CalceinAM,meta_oxide,69.0
TiO2,None,118.9,,,,Sphere,50.0,72.0,HEK293,Human,Kidney,Epithelial,fetus,cancer,female,MTT,TetrazoliumSalt,meta_oxide,79.1
Mn2O3,None,29.8,291.1,-3.0,,,150.0,,HaCat,Human,Skin,Keratinocyte,Adult,Normal,male,CytoTox-Glo,Dead-Cell-Protease,meta_oxide,70.4
TiO2,None,100.0,,,,Sphere,25.0,24.0,HUVEC,Human,Umbilical,Endothelial,fetus,Normal,,CCK_8,TetrazoliumSalt,meta_oxide,83.57
ZnO,Cystein_based,20.0,,,,,0.01,24.0,Caco_2,Human,Colon,Epithelial,Adult,cancer,male,CellTiterBlue,AlamarBlue,meta_oxide,10.56
ZnO,None,141.0,404.0,,,Sphere,10.0,3.0,SIRC,Rabbit,Cornea,Fibroblast,Adult,Normal,,MTT,TetrazoliumSalt,meta_oxide,94.54
ZnO,None,8.0,,,,,2500.0,24.0,CD_T_cells,Human,Blood,Lymphoblast,Adult,Normal,,Live/Dead,CalceinAM,meta_oxide,64.73
Bi2O3,None,166.05,,,,Sphere,100.0,24.0,HepG2,Human,Liver,Epithelial,Adult,cancer,male,MTT,TetrazoliumSalt,meta_oxide,29.36
TiO2,None,124.9,171.0,-17.6,,,0.0,48.0,A431,Human,Skin,Epithelial,Adult,cancer,female,NR,toluylene red,meta_oxide,75.0
IronOxide,None,46.8,,1.7,,Sphere,0.1,24.0,HCMEC,Human,Heart,Endothelial,Adult,Normal,,MTT,TetrazoliumSalt,meta_oxide,92.79
ZnO,None,7.5,795.0,27.4,90.0,,1.56,12.0,A549,Human,Lung,Epithelial,Adult,cancer,male,MTT,TetrazoliumSalt,meta_oxide,99.84
TiO2,None,20.0,,,,Irregular,25.0,24.0,CHO_K1,Hamster,Ovary,Epithelial,Adult,Normal,female,MTT,TetrazoliumSalt,meta_oxide,76.3
IronOxide,silica_based,188.0,,-6.52,,Sphere,200.0,24.0,HK-2,Human,Kidney,Epithelial,Adult,cancer,male,XTT,TetrazoliumSalt,meta_oxide,45.98
TiO2,None,38.0,,,,,0.0,24.0,HUVEC,Human,Umbilical,Endothelial,fetus,Normal,,ApoTox­Glo_Triplex,Caspase_Glo,meta_oxide,88.36
SiO2,NH2,,437.0,21.7,,,0.0,12.0,PC12,Rat,Adrenal-gland,Irregular,Adult,cancer,male,MTT,TetrazoliumSalt,meta_oxide,114.13
IronOxide,silica_based,10.0,102.2,-21.05,,Sphere,175.0,24.0,SH­SY5Y,Human,BoneMarrow,Epithelial,Young,cancer,female,NR,toluylene red,meta_oxide,98.05
TiO2,None,30.0,1843.0,-30.8,69.0,,0.0,12.0,A549,Human,Lung,Epithelial,Adult,cancer,male,MTT,TetrazoliumSalt,meta_oxide,100.99
IronOxide,alginate,30.0,,,,,0.02,48.0,PAECs,Pig,Aorta,Endothelial,Adult,Normal,,Alamar_Blue,AlamarBlue,meta_oxide,74.04
ZnO,None,24.0,,43.8,,,0.04,48.0,A549,Human,Lung,Epithelial,Adult,cancer,male,WST-1,TetrazoliumSalt,meta_oxide,11.74
IronOxide,PEI,145.8,,17.7,,,0.0,1.0,SH­SY5Y,Human,BoneMarrow,Epithelial,Young,cancer,female,LDH,LDHrelease,meta_oxide,87.12
SiO2,Chitosan,578.27,,8.0,,Sphere,100.0,48.0,Caco_2,Human,Colon,Epithelial,Adult,cancer,male,Alamar_Blue,AlamarBlue,meta_oxide,93.64
TiO2,None,15.84,124.0,-43.29,,Sphere,60.0,48.0,A549,Human,Lung,Epithelial,Adult,cancer,male,MTT,TetrazoliumSalt,meta_oxide,14.71
CuO,None,46.0,239.0,,,,0.0,24.0,HCMEC,Human,Heart,Endothelial,Adult,Normal,,MTT,TetrazoliumSalt,meta_oxide,43.82
IronOxide,PEG_based,361.4,,12.1,,,0.0,168.0,SH­SY5Y,Human,BoneMarrow,Epithelial,Young,cancer,female,Live/Dead,Trypan_Blue,meta_oxide,38.42
TiO2,None,30.6,266.0,,,Sphere,1.25,24.0,WISH,Human,Amniotic-membrane,Epithelial,fetus,cancer,,MTT,TetrazoliumSalt,meta_oxide,82.5
SiO2,Phosphonate,135.0,375.4,-26.8,,,0.0,12.0,PC12,Rat,Adrenal-gland,Irregular,Adult,cancer,male,MTT,TetrazoliumSalt,meta_oxide,71.74
TiO2,None,30.0,1843.0,-30.8,69.0,,25.0,12.0,A549,Human,Lung,Epithelial,Adult,cancer,male,MTT,TetrazoliumSalt,meta_oxide,111.75
IronOxide,BSA,12.0,,,,,0.35,6.0,HeLa,Human,Cervix,Epithelial,Adult,cancer,female,Alamar_Blue,AlamarBlue,meta_oxide,125.76
ZnO,None,100.0,258.55,-9.96,,Sphere,80.0,24.0,SH­SY5Y,Human,BoneMarrow,Epithelial,Young,cancer,female,NR,toluylene red,meta_oxide,49.35
IronOxide,None,46.8,,1.7,,Sphere,20.0,12.0,HCMEC,Human,Heart,Endothelial,Adult,Normal,,MTT,TetrazoliumSalt,meta_oxide,97.04
NiO,None,22.0,,,,Sphere,25.0,24.0,HEp-2,Human,Cervix,Epithelial,Adult,cancer,female,MTT,TetrazoliumSalt,meta_oxide,43.13
Sb2O3,None,11.8,231.5,-30.04,,Orthorhombic,200.0,24.0,THP_1,Human,Blood,monocyte,neonate,cancer,male,MTS,TetrazoliumSalt,meta_oxide,98.83
Y2O3,None,32.7,743.3,26.09,,Cubic,200.0,24.0,THP_1,Human,Blood,monocyte,neonate,cancer,male,MTS,TetrazoliumSalt,meta_oxide,86.73
CuO,None,22.83,181.92,-22.88,,Sphere,2.0,24.0,HepG2,Human,Liver,Epithelial,Adult,cancer,male,MTT,TetrazoliumSalt,meta_oxide,83.4
CoO,None,71.8,208.3,21.6,,,0.4,,BEAS_2B,Human,Lung,Epithelial,Adult,Normal,,ATPLite,luciferase,meta_oxide,100.0
CoO,None,71.8,208.3,21.6,,,6.3,,BEAS_2B,Human,Lung,Epithelial,Adult,Normal,,LDH,LDHrelease,meta_oxide,92.8
ZnO,None,24.0,,-44.6,,,0.01,48.0,A549,Human,Lung,Epithelial,Adult,cancer,male,WST-1,TetrazoliumSalt,meta_oxide,7.75
TiO2,None,118.9,,,,Sphere,100.0,24.0,HEK293,Human,Kidney,Epithelial,fetus,cancer,female,MTT,TetrazoliumSalt,meta_oxide,85.4
ZnO,None,100.0,258.55,-9.96,,Sphere,80.0,6.0,SH­SY5Y,Human,BoneMarrow,Epithelial,Young,cancer,female,NR,toluylene red,meta_oxide,59.83
CuO,None,22.83,181.92,-22.88,,Sphere,50.0,24.0,HepG2,Human,Liver,Epithelial,Adult,cancer,male,MTT,TetrazoliumSalt,meta_oxide,27.94
SiO2,None,178.0,362.0,79.0,,Sphere,0.0,24.0,primary,Human,Lung,Macrophage,Adult,Normal,,Vialight,luciferase,meta_oxide,3.56
IronOxide,silica_based,10.0,102.2,-21.05,,Sphere,150.0,24.0,SH­SY5Y,Human,BoneMarrow,Epithelial,Young,cancer,female,NR,toluylene red,meta_oxide,104.28
SiO2,Phosphonate,135.0,375.4,-26.8,,,0.0,12.0,PC12,Rat,Adrenal-gland,Irregular,Adult,cancer,male,MTT,TetrazoliumSalt,meta_oxide,72.39
SiO2,None,13.0,100.0,-27.0,,,544.72,24.0,RAW 264.7,Mouse,Blood,Macrophage,Adult,cancer,male,XTT,TetrazoliumSalt,meta_oxide,24.79
ZnO,Cystein_based,40.0,,,,,0.0,36.0,Caco_2,Human,Colon,Epithelial,Adult,cancer,male,CellTiterBlue,AlamarBlue,meta_oxide,54.73
Bi2O3,None,90.0,2029.0,-2.3,,,750.0,,HaCat,Human,Skin,Keratinocyte,Adult,Normal,male,CytoTox-Glo,Dead-Cell-Protease,meta_oxide,63.3
TiO2,None,420.7,,-9.96,,,0.0,3.0,AGS,Human,Stomach,Epithelial,,cancer,female,MTS,TetrazoliumSalt,meta_oxide,120.1
SiO2,NH2,289.56,,21.7,,Sphere,15.6,12.0,PC12,Rat,Adrenal-gland,Irregular,Adult,cancer,male,MTT,TetrazoliumSalt,meta_oxide,111.3
Cu2O,None,88.5,,,,,0.0,24.0,A549,Human,Lung,Epithelial,Adult,cancer,male,NR,toluylene red,meta_oxide,31.3
ZnO,None,67.0,,45.2,,,0.0,48.0,A549,Human,Lung,Epithelial,Adult,cancer,male,WST-1,TetrazoliumSalt,meta_oxide,62.47
SiO2,None,60.0,,32.0,,,0.0,48.0,HUVEC,Human,Umbilical,Endothelial,fetus,Normal,female,Alamar_Blue,AlamarBlue,meta_oxide,105.37
TiO2,None,100.0,,,,,0.0,3.0,Lymphocyte,Human,Blood,Lymphoblast,Adult,Normal,,NR,toluylene red,meta_oxide,108.0
ZnO,None,18.76,,,,Sphere,2.5,24.0,Ana-1,Mouse,BoneMarrow,Macrophage,,cancer,male,CCK_8,TetrazoliumSalt,meta_oxide,90.81
ZnO,None,100.0,273.4,-11.7,20.0,,15.0,6.0,SH­SY5Y,Human,BoneMarrow,Epithelial,Young,cancer,female,NR,toluylene red,meta_oxide,101.04
Al2O3,None,39.7,,36.3,,Sphere,1.0,12.0,HCMEC,Human,Heart,Endothelial,Adult,Normal,,MTT,TetrazoliumSalt,meta_oxide,99.67
CuO,None,12.8,305.3,7.6,,,0.8,,BEAS_2B,Human,Lung,Epithelial,Adult,Normal,,MTS,TetrazoliumSalt,meta_oxide,100.0
CuO,None,356.5,,-16.05,,Sphere,1.78,48.0,hMSCs,Human,BoneMarrow,Mesenchymal,Adult,Normal,,NR,toluylene red,meta_oxide,78.04
SiO2,None,15.0,128.0,-26.5,,Sphere,100.0,72.0,A431,Human,Skin,Epithelial,Adult,cancer,female,MTT,TetrazoliumSalt,meta_oxide,59.95
ZnO,None,71.0,188.9,-10.8,,,100.0,,HaCat,Human,Skin,Keratinocyte,Adult,Normal,male,CytoTox-Glo,Dead-Cell-Protease,meta_oxide,26.7
IronOxide,PEG_based,361.4,,12.1,,,0.0,24.0,RAW 264.7,Mouse,Blood,Macrophage,Adult,cancer,male,Live/Dead,Trypan_Blue,meta_oxide,100.57
IronOxide,None,13.5,,,,,0.1,48.0,H4,Human,Brain,Epithelial,Adult,cancer,male,MTS,TetrazoliumSalt,meta_oxide,93.44
ZnO,None,12.0,,,,,0.0,24.0,RAW 264.7,Mouse,Blood,Macrophage,Adult,cancer,male,WST-1,TetrazoliumSalt,meta_oxide,76.85
Sb2O3,None,11.8,231.5,-30.04,,Orthorhombic,25.0,24.0,THP_1,Human,Blood,monocyte,neonate,cancer,male,MTS,TetrazoliumSalt,meta_oxide,99.72
ZnO,None,86.0,687.0,31.3,7.0,,6.25,12.0,A549,Human,Lung,Epithelial,Adult,cancer,male,MTT,TetrazoliumSalt,meta_oxide,88.03
Co3O4,None,10.0,222.7,24.6,,,25.0,,BEAS_2B,Human,Lung,Epithelial,Adult,Normal,,ATPLite,luciferase,meta_oxide,43.9
TiO2,None,148.15,,-14.55,,Irregular,0.8,48.0,A431,Human,Skin,Epithelial,Adult,cancer,female,NR,toluylene red,meta_oxide,85.77
SiO2,COOH,120.0,,-28.7,,Sphere,200.0,96.0,A2780,Human,Ovary,Epithelial,Adult,cancer,female,MTT,TetrazoliumSalt,meta_oxide,85.23
CuO,None,30.0,276.4,-18.08,,Sphere,20.0,24.0,A549,Human,Lung,Epithelial,Adult,cancer,male,CCK_8,TetrazoliumSalt,meta_oxide,84.24
IronOxide,Chitosan,8.0,,11.0,,Sphere,2.0,72.0,A549,Human,Lung,Epithelial,Adult,cancer,male,MTT,TetrazoliumSalt,meta_oxide,88.09
SiO2,None,60.0,,-30.0,,,0.0,96.0,HUVEC,Human,Umbilical,Endothelial,fetus,Normal,female,Alamar_Blue,AlamarBlue,meta_oxide,82.27
IronOxide,silica_based,199.0,,,,Sphere,1.0,24.0,HK-2,Human,Kidney,Epithelial,Adult,cancer,male,XTT,TetrazoliumSalt,meta_oxide,106.28
SiO2,sodium_based,345.2,,-13.0,,Sphere,200.0,24.0,Caco_2,Human,Colon,Epithelial,Adult,cancer,male,Alamar_Blue,AlamarBlue,meta_oxide,34.31
TiO2,None,125.0,1054.0,-40.8,38.0,,0.0,72.0,A549,Human,Lung,Epithelial,Adult,cancer,male,MTT,TetrazoliumSalt,meta_oxide,101.7
SiO2,None,14.23,128.0,-26.5,,Sphere,25.0,72.0,HepG2,Human,Liver,Epithelial,Adult,cancer,male,NR,toluylene red,meta_oxide,78.33
ZnO,None,102.2,,,,Sphere,40.0,24.0,HepG2,Human,Liver,Epithelial,Adult,cancer,male,MTT,TetrazoliumSalt,meta_oxide,48.68
TiO2,None,169.4,365.0,-13.0,9.8,,0.0,48.0,V79,Hamster,Lung,Fibroblast,Adult,Normal,male,MTT,TetrazoliumSalt,meta_oxide,100.75
Al2O3,None,46.0,239.0,,,,0.0,24.0,HCMEC,Human,Heart,Endothelial,Adult,Normal,,LDH,LDHrelease,meta_oxide,26.58
IronOxide,Dextran,170.0,,,,,0.0,24.0,MDCK,Dog,Kidney,Epithelial,Adult,Normal,female,MTT,TetrazoliumSalt,meta_oxide,86.96
TiO2,None,5.0,,,,Lentil,50.0,24.0,SH­SY5Y,Human,BoneMarrow,Epithelial,Young,cancer,female,MTT,TetrazoliumSalt,meta_oxide,136.91
IronOxide,PEG_based,361.4,,12.1,,,0.0,24.0,RAW 264.7,Mouse,Blood,Macrophage,Adult,cancer,male,LDH,LDHrelease,meta_oxide,91.13
Ni2O3,None,140.6,339.5,32.2,,,0.8,,BEAS_2B,Human,Lung,Epithelial,Adult,Normal,,LDH,LDHrelease,meta_oxide,100.0
TiO2,None,25.0,504.5,-10.7,210.0,,20.0,6.0,SH­SY5Y,Human,BoneMarrow,Epithelial,Young,cancer,female,MTT,TetrazoliumSalt,meta_oxide,90.17
IronOxide,BSA,12.0,,,,,2.8,6.0,GH3,Rat,pituitary gland,Epithelial,neonate,cancer,female,Alamar_Blue,AlamarBlue,meta_oxide,54.22
ZnO,None,100.0,258.55,-9.96,,Sphere,35.0,6.0,SH­SY5Y,Human,BoneMarrow,Epithelial,Young,cancer,female,NR,toluylene red,meta_oxide,56.11
IronOxide,PEG_based,35.8,,-0.52,,Sphere,12.5,48.0,RAW 264.7,Mouse,Blood,Macrophage,Adult,cancer,male,MTS,TetrazoliumSalt,meta_oxide,103.26
TiO2,None,100.0,,,,,0.0,3.0,Lymphocyte,Human,Blood,Lymphoblast,Adult,Normal,,MTT,TetrazoliumSalt,meta_oxide,68.0
ZnO,None,100.0,273.4,-11.7,20.0,,20.0,3.0,SH­SY5Y,Human,BoneMarrow,Epithelial,Young,cancer,female,MTT,TetrazoliumSalt,meta_oxide,89.66
TiO2,None,21.0,160.5,-27.8,,Sphere,100.0,3.0,AGS,Human,Stomach,Epithelial,,cancer,female,MTS,TetrazoliumSalt,meta_oxide,98.46
ZnO,None,39.0,639.0,,,,0.0,12.0,HCMEC,Human,Heart,Endothelial,Adult,Normal,,LDH,LDHrelease,meta_oxide,90.08
IronOxide,PEG_based,361.4,,12.1,,,0.0,120.0,SH­SY5Y,Human,BoneMarrow,Epithelial,Young,cancer,female,Live/Dead,Trypan_Blue,meta_oxide,56.5
SiO2,None,100.33,,-31.7,,Sphere,50.0,72.0,HepG2,Human,Liver,Epithelial,Adult,cancer,male,MTT,TetrazoliumSalt,meta_oxide,58.16
ZnO,None,100.0,258.55,-9.96,,Sphere,10.0,48.0,SH­SY5Y,Human,BoneMarrow,Epithelial,Young,cancer,female,MTT,TetrazoliumSalt,meta_oxide,77.27
TiO2,None,118.9,,,,Sphere,50.0,48.0,HEK293,Human,Kidney,Epithelial,fetus,cancer,female,MTT,TetrazoliumSalt,meta_oxide,85.2
TiO2,None,25.0,504.5,-10.7,210.0,,150.0,24.0,SH­SY5Y,Human,BoneMarrow,Epithelial,Young,cancer,female,NR,toluylene red,meta_oxide,151.11
CuO,None,46.3,,42.8,,Sphere,100.0,24.0,HCMEC,Human,Heart,Endothelial,Adult,Normal,,MTT,TetrazoliumSalt,meta_oxide,12.79
SiO2,DPPC,19.4,889.03,-13.5,,Sphere,16.0,24.0,A549,Human,Lung,Epithelial,Adult,cancer,male,CCK_8,TetrazoliumSalt,meta_oxide,98.62
SiO2,None,15.0,,-59.7,,Sphere,40.0,24.0,HaCat,Human,Skin,Keratinocyte,Adult,Normal,male,CCK_8,TetrazoliumSalt,meta_oxide,20.84
SiO2,COOH,120.0,,-28.7,,Sphere,200.0,96.0,A549,Human,Lung,Epithelial,Adult,cancer,male,MTT,TetrazoliumSalt,meta_oxide,81.03
TiO2,None,25.0,504.5,-10.7,210.0,,80.0,3.0,SH­SY5Y,Human,BoneMarrow,Epithelial,Young,cancer,female,NR,toluylene red,meta_oxide,114.44
SiO2,None,37.82,,-24.5,,Sphere,500.0,72.0,NIH3T3,Mouse,Embryo,Fibroblast,fetus,Normal,,MTT,TetrazoliumSalt,meta_oxide,17.01
Mn2O3,None,51.5,298.4,-46.1,,,0.8,,BEAS_2B,Human,Lung,Epithelial,Adult,Normal,,ATPLite,luciferase,meta_oxide,100.0
IronOxide,silica_based,10.0,102.2,-21.05,,Sphere,200.0,3.0,SH­SY5Y,Human,BoneMarrow,Epithelial,Young,cancer,female,NR,toluylene red,meta_oxide,111.52
IronOxide,silica_based,10.0,102.2,-21.05,,Sphere,25.0,6.0,SH­SY5Y,Human,BoneMarrow,Epithelial,Young,cancer,female,NR,toluylene red,meta_oxide,100.04
Co3O4,None,10.0,222.7,24.6,,,50.0,,BEAS_2B,Human,Lung,Epithelial,Adult,Normal,,MTS,TetrazoliumSalt,meta_oxide,87.0
TiO2,None,25.0,,,,Sphere,25.0,24.0,HUVEC,Human,Umbilical,Endothelial,fetus,Normal,,CCK_8,TetrazoliumSalt,meta_oxide,74.01
ZnO,Cystein_based,20.0,,,,,0.01,36.0,Caco_2,Human,Colon,Epithelial,Adult,cancer,male,CellTiterBlue,AlamarBlue,meta_oxide,0.26
TiO2,None,5.9,460.0,-12.0,280.9,,10.0,48.0,V79,Hamster,Lung,Fibroblast,Adult,Normal,male,MTT,TetrazoliumSalt,meta_oxide,79.93
ZnO,None,100.0,273.4,-11.7,20.0,,80.0,24.0,SH­SY5Y,Human,BoneMarrow,Epithelial,Young,cancer,female,NR,toluylene red,meta_oxide,49.94
SiO2,None,70.12,,-38.1,,Sphere,50.0,72.0,NIH3T3,Mouse,Embryo,Fibroblast,fetus,Normal,,MTT,TetrazoliumSalt,meta_oxide,32.2
ZnO,None,141.0,404.0,,,Sphere,10.0,12.0,SIRC,Rabbit,Cornea,Fibroblast,Adult,Normal,,MTT,TetrazoliumSalt,meta_oxide,84.87
IronOxide,Folic_acid_based,20.0,344.25,-23.5,,,0.0,24.0,SKOV­3,Human,Ovary,Epithelial,Young,cancer,female,MTT,TetrazoliumSalt,meta_oxide,88.36
IronOxide,BSA,12.0,,,,,2.8,6.0,MCF7,Human,Breast,Epithelial,Adult,cancer,female,Alamar_Blue,AlamarBlue,meta_oxide,47.36
ZnO,None,32.0,1093.0,21.6,37.0,,12.5,12.0,A549,Human,Lung,Epithelial,Adult,cancer,male,MTT,TetrazoliumSalt,meta_oxide,98.11
Bi2O3,None,166.05,,,,Sphere,6.25,24.0,Caco_2,Human,Colon,Epithelial,Adult,cancer,male,NR,toluylene red,meta_oxide,70.41
SiO2,None,,,,,Sphere,100.0,4.0,HaCat,Human,Skin,Keratinocyte,Adult,Normal,male,MTT,TetrazoliumSalt,meta_oxide,52.47
Fe3O4,None,10.0,80.0,-35.0,110.0,,0.0,72.0,A549,Human,Lung,Epithelial,Adult,cancer,male,Alamar_Blue,AlamarBlue,meta_oxide,100.0
TiO2,None,33.7,303.0,-25.3,42.5,,0.1,24.0,SW480,Human,Colon,Epithelial,Adult,cancer,male,MTT,TetrazoliumSalt,meta_oxide,93.86
SiO2,None,,,-28.0,,Sphere,100.0,48.0,Caco_2,Human,Colon,Epithelial,Adult,cancer,male,Alamar_Blue,AlamarBlue,meta_oxide,110.44
SiO2,None,148.95,,-73.8,,Sphere,5.0,48.0,RAW 264.7,Mouse,Blood,Macrophage,Adult,cancer,male,Live/Dead,propidium_iodide,meta_oxide,100.28
TiO2,None,35.0,,,,,0.01,4.0,A549,Human,Lung,Epithelial,Adult,cancer,male,WST-1,TetrazoliumSalt,meta_oxide,68.59
Cr2O3,None,193.0,316.9,-32.6,,,200.0,,BEAS_2B,Human,Lung,Epithelial,Adult,Normal,,MTS,TetrazoliumSalt,meta_oxide,52.2
Sb2O3,None,11.8,231.5,-30.04,,Orthorhombic,12.5,24.0,THP_1,Human,Blood,monocyte,neonate,cancer,male,MTS,TetrazoliumSalt,meta_oxide,98.73
SiO2,NH2,289.56,,21.7,,Sphere,1.95,24.0,PC12,Rat,Adrenal-gland,Irregular,Adult,cancer,male,MTT,TetrazoliumSalt,meta_oxide,104.15
ZnO,None,165.0,,-26.0,,,0.0,48.0,A431,Human,Skin,Epithelial,Adult,cancer,female,MTT,TetrazoliumSalt,meta_oxide,41.93
IronOxide,PEG_based,344.65,,-16.45,,Sphere,1.0,24.0,SKOV­3,Human,Ovary,Epithelial,Young,cancer,female,LDH,LDHrelease,meta_oxide,83.23
TiO2,None,25.0,504.5,-10.7,210.0,,40.0,6.0,SH­SY5Y,Human,BoneMarrow,Epithelial,Young,cancer,female,MTT,TetrazoliumSalt,meta_oxide,103.62
