Repository: ammar257ammar/Nanosafety-ML-pycaret

# Exploratory Quantitative Structure Activity Relationships (QSAR) machine learning modeling targeting cellular viability

## This work is part of the study titled: A data reusability assessment in the nanosafety domain based on the NSDRA framework followed by an exploratory Quantitative Structure Activity Relationships (QSAR) modeling targeting cellular viability.

### Abstract

**Intro:** The current effort towards the digital transformation across multiple scientific domains requires data that is Findable, Accessible, Interoperable and Reusable (FAIR).

File: output/datasets/oxide/data_regression_train_df.csv (part 1 of 7)
NP_type,Coating,core_size_nm,hydro_size_nm,Surf_charge_mV,Surface_area_m2_g,shape,Dose_microg_mL,Duration_h,Cell_name,Cell_species,cell_Organ,Cell_morphology,Cell_age,cell_type,sex,Assay,Test_indicator,nanomaterial_group,Viability
CuO,None,46.3,239.0,42.8,24.1,,100.0,24.0,HCMEC,Human,Heart,Endothelial,Adult,Normal,,MTT,TetrazoliumSalt,meta_oxide,13.66
Ni2O3,None,140.6,339.5,32.2,,,3.2,,BEAS_2B,Human,Lung,Epithelial,Adult,Normal,,MTS,TetrazoliumSalt,meta_oxide,100.0
IronOxide,Dextran,7.5,,-11.0,,Sphere,100.0,24.0,Monocytes,Human,Blood,Monocyte,Adult,Normal,,CCK_8,TetrazoliumSalt,meta_oxide,99.0
CuO,None,356.5,,-16.05,,Sphere,31.6,48.0,hMSCs,Human,BoneMarrow,Mesenchymal,Adult,Normal,,NR,toluylene red,meta_oxide,1.16
CuO,None,46.3,239.0,42.8,24.1,,10.0,12.0,HCMEC,Human,Heart,Endothelial,Adult,Normal,,MTT,TetrazoliumSalt,meta_oxide,62.33
ZrO2,None,44.5,,11.8,,Sphere,12.5,48.0,NIH3T3,Mouse,Embryo,Fibroblast,fetus,Normal,,MTT,TetrazoliumSalt,meta_oxide,96.92
Al2O3,None,39.7,267.0,36.3,64.7,,20.0,12.0,HCMEC,Human,Heart,Endothelial,Adult,Normal,,MTT,TetrazoliumSalt,meta_oxide,94.4
CoO,None,71.8,208.3,21.6,,,100.0,,BEAS_2B,Human,Lung,Epithelial,Adult,Normal,,LDH,LDHrelease,meta_oxide,50.8
IronOxide,silica_based,10.0,102.2,-21.05,,Sphere,175.0,24.0,SH­SY5Y,Human,BoneMarrow,Epithelial,Young,cancer,female,NR,toluylene red,meta_oxide,98.05
IronOxide,OleicAcid,10.9,183.6,-28.5,,Sphere,100.0,3.0,SH­SY5Y,Human,BoneMarrow,Epithelial,Young,cancer,female,MTT,TetrazoliumSalt,meta_oxide,96.35
IronOxide,None,46.8,,1.7,,Sphere,1.0,12.0,HCMEC,Human,Heart,Endothelial,Adult,Normal,,MTT,TetrazoliumSalt,meta_oxide,100.33
SnO2,None,64.2,480.0,-27.45,,Tetragonal,50.0,24.0,THP_1,Human,Blood,monocyte,neonate,cancer,male,MTS,TetrazoliumSalt,meta_oxide,103.54
SiO2,None,203.3,,-36.3,,Sphere,500.0,24.0,NIH3T3,Mouse,Embryo,Fibroblast,fetus,Normal,,MTT,TetrazoliumSalt,meta_oxide,24.88
SiO2,Phosphonate,135.0,375.4,-26.8,,,0.0,24.0,PC12,Rat,Adrenal-gland,Irregular,Adult,cancer,male,MTT,TetrazoliumSalt,meta_oxide,122.11
ZrO2,None,40.1,508.8,-14.85,,Monoclinic,0.0,24.0,THP_1,Human,Blood,monocyte,neonate,cancer,male,MTS,TetrazoliumSalt,meta_oxide,100.0
IronOxide,silica_based,10.0,102.2,-21.05,,Sphere,300.0,6.0,SH­SY5Y,Human,BoneMarrow,Epithelial,Young,cancer,female,MTT,TetrazoliumSalt,meta_oxide,96.04
IronOxide,None,28.33,,-18.4,,Sphere,1.0,48.0,mDF,Mouse,Skin,Fibroblast,Adult,Normal,,MTT,TetrazoliumSalt,meta_oxide,76.38
TiO2,None,25.0,434.1,-7.83,,Sphere,10.0,24.0,A549,Human,Lung,Epithelial,Adult,cancer,male,MTT,TetrazoliumSalt,meta_oxide,92.19
CuO,None,22.83,181.92,-22.88,,Sphere,10.0,24.0,HepG2,Human,Liver,Epithelial,Adult,cancer,male,MTT,TetrazoliumSalt,meta_oxide,51.41
ZnO,None,32.0,1093.0,21.6,37.0,,0.0,24.0,A549,Human,Lung,Epithelial,Adult,cancer,male,MTT,TetrazoliumSalt,meta_oxide,101.44
SiO2,None,59.72,,-38.1,,Sphere,200.0,72.0,HepG2,Human,Liver,Epithelial,Adult,cancer,male,MTT,TetrazoliumSalt,meta_oxide,54.71
SiO2,None,19.1,,-36.74,,Sphere,500.0,24.0,L-132,Human,Lung,Epithelial,Adult,cancer,female,MTT,TetrazoliumSalt,meta_oxide,31.88
TiO2,None,25.0,228.3,-10.7,40.0,,120.0,3.0,SH­SY5Y,Human,BoneMarrow,Epithelial,Young,cancer,female,NR,toluylene red,meta_oxide,116.4
TiO2,None,21.0,163.4,,,Sphere,500.0,48.0,HFL1,Human,Lung,Fibroblast,neonate,Normal,male,MTT,TetrazoliumSalt,meta_oxide,57.54
IronOxide,None,42.5,,-8.2,,Sphere,0.1,24.0,HCMEC,Human,Heart,Endothelial,Adult,Normal,,MTT,TetrazoliumSalt,meta_oxide,98.03
IronOxide,None,28.33,,-18.4,,Sphere,50.0,6.0,hPDLF,Human,Teeth,Fibroblast,Adult,cancer,,MTT,TetrazoliumSalt,meta_oxide,95.73
Fe2O3,None,42.5,957.0,-8.2,82.8,,5.0,24.0,HCMEC,Human,Heart,Endothelial,Adult,Normal,,MTT,TetrazoliumSalt,meta_oxide,90.93
ZnO,None,60.0,936.0,-2.4,7.34,,80.0,24.0,A549,Human,Lung,Epithelial,Adult,cancer,male,MTT,TetrazoliumSalt,meta_oxide,10.98
IronOxide,Chitosan,8.0,,11.0,,Sphere,4.0,48.0,HEK293,Human,Kidney,Epithelial,fetus,cancer,female,MTT,TetrazoliumSalt,meta_oxide,95.08
Fe3O4,None,12.0,358.6,-14.85,,Cubic,25.0,24.0,THP_1,Human,Blood,monocyte,neonate,cancer,male,MTS,TetrazoliumSalt,meta_oxide,95.67
SiO2,sodium_based,345.2,,-13.0,,Sphere,500.0,24.0,HepG2,Human,Liver,Epithelial,Adult,cancer,male,Alamar_Blue,AlamarBlue,meta_oxide,77.32
ZnO,None,141.0,404.0,,,Sphere,50.0,3.0,SIRC,Rabbit,Cornea,Fibroblast,Adult,Normal,,MTT,TetrazoliumSalt,meta_oxide,80.19
IronOxide,PEI,17.2,,29.28,,Sphere,12.5,48.0,RAW 264.7,Mouse,Blood,Macrophage,Adult,cancer,male,MTS,TetrazoliumSalt,meta_oxide,15.64
CuO,None,12.8,246.2,21.06,,Monoclinic,0.0,24.0,THP_1,Human,Blood,Macrophage,neonate,cancer,male,MTS,TetrazoliumSalt,meta_oxide,100.0
IronOxide,Folic_acid_based,80.0,420.55,-27.7,,,0.0,24.0,SKOV­3,Human,Ovary,Epithelial,Young,cancer,female,MTT,TetrazoliumSalt,meta_oxide,91.92
ZnO,None,115.0,500.0,-9.0,14.5,,50.0,24.0,HONDC,Human,Nose,,,,,CyQuant,,meta_oxide,28.26
SiO2,None,120.0,232.2,-5.21,,Sphere,200.0,96.0,MCF7,Human,Breast,Epithelial,Adult,cancer,female,MTT,TetrazoliumSalt,meta_oxide,83.38
TiO2,None,124.9,171.0,-17.6,,,0.0,48.0,A431,Human,Skin,Epithelial,Adult,cancer,female,NR,toluylene red,meta_oxide,97.86
IronOxide,PEG_based,35.8,,-0.52,,Sphere,25.0,48.0,SKOV­3,Human,Ovary,Epithelial,Young,cancer,female,MTS,TetrazoliumSalt,meta_oxide,98.89
IronOxide,PEG_based,35.8,,-0.52,,Sphere,50.0,48.0,RAW 264.7,Mouse,Blood,Macrophage,Adult,cancer,male,MTS,TetrazoliumSalt,meta_oxide,88.14
TiO2,None,25.0,504.5,-10.7,210.0,,20.0,6.0,SH­SY5Y,Human,BoneMarrow,Epithelial,Young,cancer,female,NR,toluylene red,meta_oxide,116.67
TiO2,simethicone then esters on top,19.0,123.0,-9.77,,,0.0,3.0,HMEC­1,Human,Skin,Endothelial,neonate,Normal,male,ATPLite,luciferase,meta_oxide,107.25
IronOxide,Folic_acid_based,20.0,344.25,-23.5,,,0.0,48.0,SKOV­3,Human,Ovary,Epithelial,Young,cancer,female,MTT,TetrazoliumSalt,meta_oxide,97.88
SiO2,None,59.72,,-38.1,,Sphere,50.0,72.0,A549,Human,Lung,Epithelial,Adult,cancer,male,MTT,TetrazoliumSalt,meta_oxide,53.3
IronOxide,None,6.0,,-36.5,,Sphere,0.5,24.0,HeLa,Human,Cervix,Epithelial,Adult,cancer,female,MTT,TetrazoliumSalt,meta_oxide,87.18
TiO2,None,25.0,434.1,-7.83,,Sphere,5.0,6.0,A549,Human,Lung,Epithelial,Adult,cancer,male,MTT,TetrazoliumSalt,meta_oxide,97.74
Al2O3,None,39.7,267.0,36.3,64.7,,5.0,24.0,HCMEC,Human,Heart,Endothelial,Adult,Normal,,MTT,TetrazoliumSalt,meta_oxide,94.85
ZnO,None,7.5,795.0,27.4,90.0,,50.0,72.0,A549,Human,Lung,Epithelial,Adult,cancer,male,MTT,TetrazoliumSalt,meta_oxide,3.28
SiO2,None,203.3,,-36.3,,Sphere,500.0,72.0,NIH3T3,Mouse,Embryo,Fibroblast,fetus,Normal,,MTT,TetrazoliumSalt,meta_oxide,12.25
Sb2O3,None,150.0,640.3,-13.3,,,1000.0,,HaCat,Human,Skin,Keratinocyte,Adult,Normal,male,CytoTox-Glo,Dead-Cell-Protease,meta_oxide,57.7
Ni2O3,None,140.2,386.9,-4.46,,Hexagon,50.0,24.0,THP_1,Human,Blood,monocyte,neonate,cancer,male,MTS,TetrazoliumSalt,meta_oxide,103.44
Al2O3,None,39.7,267.0,36.3,64.7,,5.0,12.0,HCMEC,Human,Heart,Endothelial,Adult,Normal,,MTT,TetrazoliumSalt,meta_oxide,94.66
Co3O4,None,10.0,222.7,24.6,,,3.2,,BEAS_2B,Human,Lung,Epithelial,Adult,Normal,,LDH,LDHrelease,meta_oxide,100.0
SiO2,NH2,289.56,,21.7,,Sphere,1000.0,24.0,PC12,Rat,Adrenal-gland,Irregular,Adult,cancer,male,MTT,TetrazoliumSalt,meta_oxide,85.78
ZnO,None,100.0,273.4,-11.7,20.0,,10.0,48.0,SH­SY5Y,Human,BoneMarrow,Epithelial,Young,cancer,female,NR,toluylene red,meta_oxide,96.41
TiO2,None,10.0,262.0,-5.7,166.0,,300.0,24.0,RAW 264.7,Mouse,Blood,Macrophage,Adult,cancer,male,MTS,TetrazoliumSalt,meta_oxide,91.05
Fe2O3,None,32.0,297.6,-18.1,,,50.0,,HaCat,Human,Skin,Keratinocyte,Adult,Normal,male,CytoTox-Glo,Dead-Cell-Protease,meta_oxide,92.4
TiO2,None,21.0,74.0,-9.42,57.0,,150.0,24.0,WI_38,Human,Lung,Fibroblast,fetus,cancer,female,Annexiv_V_,propidium_iodide,meta_oxide,75.88
Al2O3,None,44.0,372.3,-20.2,,,500.0,,HaCat,Human,Skin,Keratinocyte,Adult,Normal,male,CytoTox-Glo,Dead-Cell-Protease,meta_oxide,69.5
SiO2,None,21.06,,-24.5,,Sphere,10.0,72.0,A549,Human,Lung,Epithelial,Adult,cancer,male,MTT,TetrazoliumSalt,meta_oxide,58.54
TiO2,None,25.0,228.3,-10.7,40.0,,60.0,6.0,SH­SY5Y,Human,BoneMarrow,Epithelial,Young,cancer,female,NR,toluylene red,meta_oxide,87.19
CuO,None,30.0,276.4,-18.08,,Sphere,1.0,24.0,A549,Human,Lung,Epithelial,Adult,cancer,male,CCK_8,TetrazoliumSalt,meta_oxide,103.7
SiO2,Phosphonate,135.0,375.4,-26.8,,,0.0,24.0,PC12,Rat,Adrenal-gland,Irregular,Adult,cancer,male,MTT,TetrazoliumSalt,meta_oxide,102.46
Fe3O4,None,46.8,1025.0,1.7,147.4,,50.0,24.0,HCMEC,Human,Heart,Endothelial,Adult,Normal,,MTT,TetrazoliumSalt,meta_oxide,89.9
TiO2,None,21.0,160.5,-27.8,,Sphere,100.0,3.0,AGS,Human,Stomach,Epithelial,,cancer,female,MTS,TetrazoliumSalt,meta_oxide,98.46
ZnO,None,141.0,404.0,,,Sphere,100.0,9.0,SIRC,Rabbit,Cornea,Fibroblast,Adult,Normal,,MTT,TetrazoliumSalt,meta_oxide,39.94
IronOxide,None,28.33,,-18.4,,Sphere,100.0,48.0,mDF,Mouse,Skin,Fibroblast,Adult,Normal,,MTT,TetrazoliumSalt,meta_oxide,63.48
SiO2,CTAB,238.5,,-35.9,,Sphere,7.8,12.0,PC12,Rat,Adrenal-gland,Irregular,Adult,cancer,male,MTT,TetrazoliumSalt,meta_oxide,108.73
IronOxide,Folic_acid_based,80.0,420.55,-27.7,,,0.0,24.0,Monocytes,Human,Blood,Monocyte,Adult,Normal,,LDH,LDHrelease,meta_oxide,77.68
TiO2,None,25.0,434.1,-7.83,,Sphere,50.0,24.0,A549,Human,Lung,Epithelial,Adult,cancer,male,MTT,TetrazoliumSalt,meta_oxide,87.07
ZnO,None,32.0,1093.0,21.6,37.0,,3.13,24.0,A549,Human,Lung,Epithelial,Adult,cancer,male,MTT,TetrazoliumSalt,meta_oxide,80.66
ZnO,None,100.0,273.4,-11.7,20.0,,30.0,24.0,SH­SY5Y,Human,BoneMarrow,Epithelial,Young,cancer,female,MTT,TetrazoliumSalt,meta_oxide,11.76
Al2O3,None,39.7,,36.3,,Sphere,10.0,24.0,HCMEC,Human,Heart,Endothelial,Adult,Normal,,MTT,TetrazoliumSalt,meta_oxide,95.74
Bi2O3,None,90.0,2029.0,-2.3,,,500.0,,HaCat,Human,Skin,Keratinocyte,Adult,Normal,male,CytoTox-Glo,Dead-Cell-Protease,meta_oxide,63.0
IronOxide,PEG_based,16.5,,-0.52,,Sphere,12.5,48.0,RAW 264.7,Mouse,Blood,Macrophage,Adult,cancer,male,MTS,TetrazoliumSalt,meta_oxide,103.78
ZnO,None,97.0,,-29.0,,Rod,50.0,24.0,A549,Human,Lung,Epithelial,Adult,cancer,male,MTT,TetrazoliumSalt,meta_oxide,49.17
ZnO,None,100.0,258.55,-9.96,,Sphere,40.0,48.0,SH­SY5Y,Human,BoneMarrow,Epithelial,Young,cancer,female,NR,toluylene red,meta_oxide,64.19
ZnO,None,32.0,1093.0,21.6,37.0,,3.13,12.0,A549,Human,Lung,Epithelial,Adult,cancer,male,MTT,TetrazoliumSalt,meta_oxide,93.44
ZnO,None,100.0,258.55,-9.96,,Sphere,40.0,3.0,SH­SY5Y,Human,BoneMarrow,Epithelial,Young,cancer,female,MTT,TetrazoliumSalt,meta_oxide,61.66
ZnO,None,45.3,310.0,32.7,,Sphere,0.1,12.0,HCMEC,Human,Heart,Endothelial,Adult,Normal,,MTT,TetrazoliumSalt,meta_oxide,100.33
Y2O3,None,38.0,1222.9,-10.7,,,100.0,,HaCat,Human,Skin,Keratinocyte,Adult,Normal,male,CytoTox-Glo,Dead-Cell-Protease,meta_oxide,96.5
IronOxide,Folic_acid_based,20.0,344.25,-23.5,,,0.0,24.0,SKOV­3,Human,Ovary,Epithelial,Young,cancer,female,MTT,TetrazoliumSalt,meta_oxide,88.11
ZrO2,None,40.1,508.8,-14.85,,Monoclinic,6.2,24.0,THP_1,Human,Blood,monocyte,neonate,cancer,male,MTS,TetrazoliumSalt,meta_oxide,99.37
Ni2O3,None,140.6,339.5,32.2,,,0.4,,BEAS_2B,Human,Lung,Epithelial,Adult,Normal,,MTS,TetrazoliumSalt,meta_oxide,100.0
Sb2O3,None,150.0,640.3,-13.3,,,250.0,,HaCat,Human,Skin,Keratinocyte,Adult,Normal,male,CytoTox-Glo,Dead-Cell-Protease,meta_oxide,73.8
Cr2O3,None,193.0,316.9,-32.6,,,0.4,,BEAS_2B,Human,Lung,Epithelial,Adult,Normal,,ATPLite,luciferase,meta_oxide,106.0
IronOxide,silica_based,10.0,102.2,-21.05,,Sphere,300.0,24.0,SH­SY5Y,Human,BoneMarrow,Epithelial,Young,cancer,female,MTT,TetrazoliumSalt,meta_oxide,96.04
ZnO,None,45.3,310.0,32.7,21.3,,20.0,12.0,HCMEC,Human,Heart,Endothelial,Adult,Normal,,MTT,TetrazoliumSalt,meta_oxide,64.16
CuO,None,12.8,305.3,7.6,,,25.0,,BEAS_2B,Human,Lung,Epithelial,Adult,Normal,,LDH,LDHrelease,meta_oxide,68.5
SiO2,Chitosan,578.27,,8.0,,Sphere,500.0,24.0,HepG2,Human,Liver,Epithelial,Adult,cancer,male,Alamar_Blue,AlamarBlue,meta_oxide,78.38
SiO2,None,,232.2,-5.21,,Sphere,500.0,96.0,A2780,Human,Ovary,Epithelial,Adult,cancer,female,MTT,TetrazoliumSalt,meta_oxide,82.65
SiO2,DPPC,19.4,889.03,-13.5,,Sphere,128.0,24.0,16HBE14,Human,Heart,Epithelial,Young,Normal,male,CCK_8,TetrazoliumSalt,meta_oxide,92.36
CoO,None,71.8,408.6,28.67,,Cubic,0.0,24.0,THP_1,Human,Blood,monocyte,neonate,cancer,male,MTS,TetrazoliumSalt,meta_oxide,100.0
ZnO,None,86.0,687.0,31.3,7.0,,12.5,72.0,A549,Human,Lung,Epithelial,Adult,cancer,male,MTT,TetrazoliumSalt,meta_oxide,4.75
Fe2O3,None,12.3,297.2,-3.87,,Rhombohedral,0.0,24.0,THP_1,Human,Blood,monocyte,neonate,cancer,male,MTS,TetrazoliumSalt,meta_oxide,100.0
IronOxide,PEG_based,35.8,,-0.52,,Sphere,100.0,48.0,SKOV­3,Human,Ovary,Epithelial,Young,cancer,female,MTS,TetrazoliumSalt,meta_oxide,66.61
Cr2O3,None,193.0,316.9,-32.6,,,100.0,,BEAS_2B,Human,Lung,Epithelial,Adult,Normal,,MTS,TetrazoliumSalt,meta_oxide,73.3
TiO2,None,124.9,171.0,-17.6,,,0.0,6.0,A431,Human,Skin,Epithelial,Adult,cancer,female,MTT,TetrazoliumSalt,meta_oxide,98.41
Yb2O3,None,61.7,799.9,13.48,,Cubic,12.5,24.0,THP_1,Human,Blood,monocyte,neonate,cancer,male,MTS,TetrazoliumSalt,meta_oxide,105.16
Co3O4,None,10.0,222.7,24.6,,,50.0,,BEAS_2B,Human,Lung,Epithelial,Adult,Normal,,ATPLite,luciferase,meta_oxide,23.8
TiO2,None,10.0,262.0,-5.7,166.0,,100.0,24.0,RAW 264.7,Mouse,Blood,Macrophage,Adult,cancer,male,MTS,TetrazoliumSalt,meta_oxide,104.68
SiO2,None,214.0,440.0,79.0,,,0.0,24.0,RAW 264.7,Mouse,Blood,Macrophage,Adult,cancer,male,Vialight,luciferase,meta_oxide,59.48
SiO2,None,15.0,,-59.7,,Sphere,10.0,24.0,HaCat,Human,Skin,Keratinocyte,Adult,Normal,male,CCK_8,TetrazoliumSalt,meta_oxide,85.19
IronOxide,Dextran,7.5,,-11.0,,Sphere,10.0,48.0,Monocytes,Human,Blood,Monocyte,Adult,Normal,,CCK_8,TetrazoliumSalt,meta_oxide,184.82
CuO,None,356.5,,-16.05,,Sphere,10.0,48.0,hMSCs,Human,BoneMarrow,Mesenchymal,Adult,Normal,,NR,toluylene red,meta_oxide,4.24
ZnO,None,7.5,795.0,27.4,90.0,,3.13,72.0,A549,Human,Lung,Epithelial,Adult,cancer,male,MTT,TetrazoliumSalt,meta_oxide,68.78
Mn2O3,None,29.8,291.1,-3.0,,,0.0,,HaCat,Human,Skin,Keratinocyte,Adult,Normal,male,CytoTox-Glo,Dead-Cell-Protease,meta_oxide,100.0
TiO2,None,30.6,266.0,,,Sphere,0.62,24.0,WISH,Human,Amniotic-membrane,Epithelial,fetus,cancer,,NR,toluylene red,meta_oxide,98.3
SiO2,None,70.12,,-38.1,,Sphere,10.0,72.0,NIH3T3,Mouse,Embryo,Fibroblast,fetus,Normal,,MTT,TetrazoliumSalt,meta_oxide,87.53
SiO2,None,13.0,100.0,-27.0,,,544.72,24.0,RAW 264.7,Mouse,Blood,Macrophage,Adult,cancer,male,XTT,TetrazoliumSalt,meta_oxide,24.79
SiO2,None,8.5,,-27.0,,Sphere,10.0,24.0,RAW 264.7,Mouse,Blood,Macrophage,Adult,cancer,male,Live/Dead,propidium_iodide,meta_oxide,86.27
CuO,None,55.8,,-32.8,,Sphere,5.0,24.0,HaCat,Human,Skin,Keratinocyte,Adult,Normal,male,MTT,TetrazoliumSalt,meta_oxide,96.2
SiO2,None,59.72,,-38.1,,Sphere,500.0,24.0,A549,Human,Lung,Epithelial,Adult,cancer,male,MTT,TetrazoliumSalt,meta_oxide,62.28
SiO2,NH2,,437.0,21.7,,,0.0,24.0,PC12,Rat,Adrenal-gland,Irregular,Adult,cancer,male,MTT,TetrazoliumSalt,meta_oxide,94.04
TiO2,None,25.0,420.7,-9.96,,Sphere,20.0,3.0,AGS,Human,Stomach,Epithelial,,cancer,female,MTS,TetrazoliumSalt,meta_oxide,120.46
Bi2O3,None,27.4,515.6,18.12,,Tetragonal,6.2,24.0,THP_1,Human,Blood,monocyte,neonate,cancer,male,MTS,TetrazoliumSalt,meta_oxide,98.44
SiO2,None,30.0,,-63.31,,Sphere,80.0,24.0,HaCat,Human,Skin,Keratinocyte,Adult,Normal,male,CCK_8,TetrazoliumSalt,meta_oxide,10.97
SiO2,CTAB,238.5,,-35.9,,Sphere,1.95,24.0,PC12,Rat,Adrenal-gland,Irregular,Adult,cancer,male,MTT,TetrazoliumSalt,meta_oxide,105.21
ZnO,None,52.0,640.0,29.4,15.0,,25.0,24.0,A549,Human,Lung,Epithelial,Adult,cancer,male,MTT,TetrazoliumSalt,meta_oxide,4.75
IronOxide,None,46.8,,1.7,,Sphere,100.0,12.0,HCMEC,Human,Heart,Endothelial,Adult,Normal,,MTT,TetrazoliumSalt,meta_oxide,97.04
IronOxide,OleicAcid,10.9,183.6,-28.5,,Sphere,300.0,24.0,SH­SY5Y,Human,BoneMarrow,Epithelial,Young,cancer,female,MTT,TetrazoliumSalt,meta_oxide,95.48
SiO2,None,199.89,,-36.3,,Sphere,500.0,24.0,HepG2,Human,Liver,Epithelial,Adult,cancer,male,MTT,TetrazoliumSalt,meta_oxide,58.15
SiO2,None,199.89,,-36.3,,Sphere,100.0,72.0,HepG2,Human,Liver,Epithelial,Adult,cancer,male,MTT,TetrazoliumSalt,meta_oxide,54.02
Mn2O3,None,29.8,291.1,-3.0,,,500.0,,HaCat,Human,Skin,Keratinocyte,Adult,Normal,male,CytoTox-Glo,Dead-Cell-Protease,meta_oxide,50.9
TiO2,None,148.15,,-14.55,,Irregular,8.0,6.0,A431,Human,Skin,Epithelial,Adult,cancer,female,MTT,TetrazoliumSalt,meta_oxide,95.34
SiO2,sodium_based,345.2,,-13.0,,Sphere,50.0,24.0,Caco_2,Human,Colon,Epithelial,Adult,cancer,male,Alamar_Blue,AlamarBlue,meta_oxide,88.51
CuO,None,30.0,276.4,-18.08,,Sphere,5.0,24.0,A549,Human,Lung,Epithelial,Adult,cancer,male,CCK_8,TetrazoliumSalt,meta_oxide,97.86
IronOxide,silica_based,10.0,102.2,-21.05,,Sphere,175.0,3.0,SH­SY5Y,Human,BoneMarrow,Epithelial,Young,cancer,female,NR,toluylene red,meta_oxide,103.78
SiO2,None,,,-28.0,,Sphere,50.0,48.0,HepG2,Human,Liver,Epithelial,Adult,cancer,male,Alamar_Blue,AlamarBlue,meta_oxide,92.4
SiO2,None,33.5,120.0,-47.6,576.23,,100.0,24.0,MeT_5A,Human,Mesothelium,Epithelial,,Normal,,MTT,TetrazoliumSalt,meta_oxide,67.87
Co3O4,None,10.0,222.7,24.6,,,0.8,,BEAS_2B,Human,Lung,Epithelial,Adult,Normal,,LDH,LDHrelease,meta_oxide,100.0
IronOxide,None,46.8,,1.7,,Sphere,0.01,24.0,HCMEC,Human,Heart,Endothelial,Adult,Normal,,MTT,TetrazoliumSalt,meta_oxide,100.66
TiO2,None,125.0,1054.0,-40.8,38.0,,50.0,72.0,A549,Human,Lung,Epithelial,Adult,cancer,male,MTT,TetrazoliumSalt,meta_oxide,44.51
TiO2,None,33.7,303.0,-25.3,42.5,,0.1,24.0,SW480,Human,Colon,Epithelial,Adult,cancer,male,MTT,TetrazoliumSalt,meta_oxide,93.86
ZnO,None,100.0,258.55,-9.96,,Sphere,10.0,3.0,SH­SY5Y,Human,BoneMarrow,Epithelial,Young,cancer,female,NR,toluylene red,meta_oxide,101.97
Ni2O3,None,140.2,386.9,-4.46,,Hexagon,0.0,24.0,THP_1,Human,Blood,monocyte,neonate,cancer,male,MTS,TetrazoliumSalt,meta_oxide,100.0
Ni2O3,None,140.6,339.5,32.2,,,100.0,,BEAS_2B,Human,Lung,Epithelial,Adult,Normal,,ATPLite,luciferase,meta_oxide,39.2
ZnO,None,100.0,258.55,-9.96,,Sphere,20.0,3.0,SH­SY5Y,Human,BoneMarrow,Epithelial,Young,cancer,female,MTT,TetrazoliumSalt,meta_oxide,89.53
TiO2,None,148.15,,-14.55,,Irregular,0.01,24.0,A431,Human,Skin,Epithelial,Adult,cancer,female,MTT,TetrazoliumSalt,meta_oxide,98.66
TiO2,None,25.0,504.5,-10.7,210.0,,0.0,6.0,SH­SY5Y,Human,BoneMarrow,Epithelial,Young,cancer,female,MTT,TetrazoliumSalt,meta_oxide,100.0
Cr2O3,None,193.0,316.9,-32.6,,,1.6,,BEAS_2B,Human,Lung,Epithelial,Adult,Normal,,ATPLite,luciferase,meta_oxide,106.0
SiO2,None,13.0,100.0,-27.0,,,5.45,24.0,RAW 264.7,Mouse,Blood,Macrophage,Adult,cancer,male,Live/Dead,CalceinAM,meta_oxide,91.68
TiO2,None,124.9,171.0,-17.6,,,0.0,6.0,A431,Human,Skin,Epithelial,Adult,cancer,female,MTT,TetrazoliumSalt,meta_oxide,99.68
CuO,None,30.0,276.4,-18.08,,Sphere,20.0,24.0,A549,Human,Lung,Epithelial,Adult,cancer,male,CCK_8,TetrazoliumSalt,meta_oxide,84.24
SiO2,COOH,120.0,,-28.7,,Sphere,200.0,96.0,A549,Human,Lung,Epithelial,Adult,cancer,male,MTT,TetrazoliumSalt,meta_oxide,81.03
TiO2,None,35.0,1814.0,-35.5,66.0,,12.5,12.0,A549,Human,Lung,Epithelial,Adult,cancer,male,MTT,TetrazoliumSalt,meta_oxide,105.28
NiO,None,21.6,346.0,6.9,,Sphere,50.0,24.0,HepG2,Human,Liver,Epithelial,Adult,cancer,male,NR,toluylene red,meta_oxide,85.28
Y2O3,None,32.7,743.3,26.09,,Cubic,12.5,24.0,THP_1,Human,Blood,monocyte,neonate,cancer,male,MTS,TetrazoliumSalt,meta_oxide,110.13
SiO2,None,100.0,,-14.37,,Sphere,50.0,24.0,HaCat,Human,Skin,Keratinocyte,Adult,Normal,male,CCK_8,TetrazoliumSalt,meta_oxide,20.84
CeO2,None,18.3,808.5,13.45,,Cubic,50.0,24.0,THP_1,Human,Blood,monocyte,neonate,cancer,male,MTS,TetrazoliumSalt,meta_oxide,100.19
CuO,None,46.3,239.0,42.8,24.1,,50.0,24.0,HCMEC,Human,Heart,Endothelial,Adult,Normal,,MTT,TetrazoliumSalt,meta_oxide,13.66
IronOxide,Dextran,18.0,170.0,,,Sphere,300.0,24.0,VERO,Monkey,Kidney,Epithelial,Adult,Normal,female,MTT,TetrazoliumSalt,meta_oxide,100.0
SiO2,None,37.82,,-24.5,,Sphere,50.0,24.0,NIH3T3,Mouse,Embryo,Fibroblast,fetus,Normal,,MTT,TetrazoliumSalt,meta_oxide,50.0
TiO2,None,25.0,504.5,-10.7,210.0,,120.0,24.0,SH­SY5Y,Human,BoneMarrow,Epithelial,Young,cancer,female,NR,toluylene red,meta_oxide,115.56
Sb2O3,None,11.8,231.5,-30.04,,Orthorhombic,50.0,24.0,THP_1,Human,Blood,monocyte,neonate,cancer,male,MTS,TetrazoliumSalt,meta_oxide,99.91
IronOxide,None,42.5,,-8.2,,Sphere,5.0,12.0,HCMEC,Human,Heart,Endothelial,Adult,Normal,,MTT,TetrazoliumSalt,meta_oxide,99.01
IronOxide,PEG_based,16.5,,-0.52,,Sphere,25.0,48.0,SKOV­3,Human,Ovary,Epithelial,Young,cancer,female,MTS,TetrazoliumSalt,meta_oxide,91.47
NiO,None,20.0,223.5,-12.1,,,500.0,,HaCat,Human,Skin,Keratinocyte,Adult,Normal,male,CytoTox-Glo,Dead-Cell-Protease,meta_oxide,18.6
TiO2,None,21.0,74.0,-9.42,57.0,,0.0,24.0,WI_38,Human,Lung,Fibroblast,fetus,cancer,female,Annexiv_V_,propidium_iodide,meta_oxide,94.78
IronOxide,silica_based,10.0,102.2,-21.05,,Sphere,5.0,3.0,SH­SY5Y,Human,BoneMarrow,Epithelial,Young,cancer,female,NR,toluylene red,meta_oxide,108.02
CuO,None,46.3,,42.8,,Sphere,1.0,12.0,HCMEC,Human,Heart,Endothelial,Adult,Normal,,MTT,TetrazoliumSalt,meta_oxide,99.01
IronOxide,None,28.33,,-18.4,,Sphere,50.0,48.0,hPDLF,Human,Teeth,Fibroblast,Adult,cancer,,MTT,TetrazoliumSalt,meta_oxide,43.64
Al2O3,None,39.7,,36.3,,Sphere,100.0,24.0,HCMEC,Human,Heart,Endothelial,Adult,Normal,,MTT,TetrazoliumSalt,meta_oxide,82.3
TiO2,None,21.0,160.5,-27.8,,Sphere,20.0,24.0,AGS,Human,Stomach,Epithelial,,cancer,female,MTS,TetrazoliumSalt,meta_oxide,107.08
CuO,None,12.8,246.2,21.06,,Monoclinic,50.0,24.0,THP_1,Human,Blood,Macrophage,neonate,cancer,male,MTS,TetrazoliumSalt,meta_oxide,60.41
TiO2,None,40.0,322.3,-25.27,50.0,,0.0,6.0,L-02,Human,Liver,Epithelial,Adult,cancer,female,ATPLite,luciferase,meta_oxide,96.2
TiO2,None,33.7,303.0,-25.3,42.5,,1.0,24.0,SW480,Human,Colon,Epithelial,Adult,cancer,male,MTT,TetrazoliumSalt,meta_oxide,90.22
ZnO,None,141.0,404.0,,,Sphere,50.0,6.0,SIRC,Rabbit,Cornea,Fibroblast,Adult,Normal,,MTT,TetrazoliumSalt,meta_oxide,66.62
ZnO,None,100.0,273.4,-11.7,20.0,,35.0,24.0,SH­SY5Y,Human,BoneMarrow,Epithelial,Young,cancer,female,NR,toluylene red,meta_oxide,69.53
MgO,None,,,-7.01,,Sphere,200.0,24.0,3T3_L1,Mouse,Embryo,Fibroblast,fetus,Normal,,MTT,TetrazoliumSalt,meta_oxide,64.13
Al2O3,None,39.7,,36.3,,Sphere,100.0,12.0,HCMEC,Human,Heart,Endothelial,Adult,Normal,,MTT,TetrazoliumSalt,meta_oxide,91.75
SiO2,COOH,120.0,,-28.7,,Sphere,200.0,96.0,MCF7,Human,Breast,Epithelial,Adult,cancer,female,MTT,TetrazoliumSalt,meta_oxide,90.68
IronOxide,silica_based,10.0,102.2,-21.05,,Sphere,200.0,24.0,SH­SY5Y,Human,BoneMarrow,Epithelial,Young,cancer,female,NR,toluylene red,meta_oxide,96.05
TiO2,None,148.15,,-14.55,,Irregular,0.8,6.0,A431,Human,Skin,Epithelial,Adult,cancer,female,MTT,TetrazoliumSalt,meta_oxide,96.91
SiO2,None,369.0,546.0,-38.7,9.0,,1440.0,20.0,BEAS_2B,Human,Lung,Epithelial,Adult,Normal,,LDH,LDHrelease,meta_oxide,90.6
MgO,None,,,-7.21,,Hexagon,200.0,24.0,VERO,Monkey,Kidney,Epithelial,Adult,Normal,female,MTT,TetrazoliumSalt,meta_oxide,77.52
IronOxide,PEI,17.2,,29.28,,Sphere,50.0,48.0,RAW 264.7,Mouse,Blood,Macrophage,Adult,cancer,male,MTS,TetrazoliumSalt,meta_oxide,2.92
IronOxide,None,6.0,,-36.5,,Sphere,2.0,24.0,HeLa,Human,Cervix,Epithelial,Adult,cancer,female,MTT,TetrazoliumSalt,meta_oxide,86.44
ZnO,None,100.0,258.55,-9.96,,Sphere,25.0,3.0,SH­SY5Y,Human,BoneMarrow,Epithelial,Young,cancer,female,NR,toluylene red,meta_oxide,65.07
IronOxide,None,28.33,,-18.4,,Sphere,10.0,48.0,mDF,Mouse,Skin,Fibroblast,Adult,Normal,,MTT,TetrazoliumSalt,meta_oxide,84.35
Sm2O3,None,108.3,765.1,47.34,,Cubic,200.0,24.0,THP_1,Human,Blood,monocyte,neonate,cancer,male,MTS,TetrazoliumSalt,meta_oxide,86.97
CoO,None,71.8,208.3,21.6,,,25.0,,BEAS_2B,Human,Lung,Epithelial,Adult,Normal,,ATPLite,luciferase,meta_oxide,59.9
ZrO2,None,40.1,508.8,-14.85,,Monoclinic,50.0,24.0,THP_1,Human,Blood,monocyte,neonate,cancer,male,MTS,TetrazoliumSalt,meta_oxide,98.49
SiO2,None,199.89,,-36.3,,Sphere,50.0,72.0,A549,Human,Lung,Epithelial,Adult,cancer,male,MTT,TetrazoliumSalt,meta_oxide,50.57
TiO2,None,30.0,1843.0,-30.8,69.0,,6.25,12.0,A549,Human,Lung,Epithelial,Adult,cancer,male,MTT,TetrazoliumSalt,meta_oxide,119.42
CeO2,None,25.0,305.0,-16.5,,Cubic,200.0,24.0,HT-1080,Human,Connective-tissue,Epithelial,Adult,cancer,male,MTT,TetrazoliumSalt,meta_oxide,107.02
SiO2,NH2,289.56,,21.7,,Sphere,250.0,24.0,PC12,Rat,Adrenal-gland,Irregular,Adult,cancer,male,MTT,TetrazoliumSalt,meta_oxide,96.76
SnO2,None,64.2,480.0,-27.45,,Tetragonal,25.0,24.0,THP_1,Human,Blood,monocyte,neonate,cancer,male,MTS,TetrazoliumSalt,meta_oxide,98.8
TiO2,None,25.0,420.7,-9.96,,Sphere,150.0,24.0,AGS,Human,Stomach,Epithelial,,cancer,female,MTS,TetrazoliumSalt,meta_oxide,100.51
Mn2O3,None,29.8,291.1,-3.0,,,250.0,,HaCat,Human,Skin,Keratinocyte,Adult,Normal,male,CytoTox-Glo,Dead-Cell-Protease,meta_oxide,55.5
IronOxide,silica_based,420.7,,-17.65,,Sphere,0.5,24.0,SKOV­3,Human,Ovary,Epithelial,Young,cancer,female,LDH,LDHrelease,meta_oxide,96.74
ZnO,None,52.0,640.0,29.4,15.0,,12.5,72.0,A549,Human,Lung,Epithelial,Adult,cancer,male,MTT,TetrazoliumSalt,meta_oxide,2.46
TiO2,None,30.0,1843.0,-30.8,69.0,,50.0,12.0,A549,Human,Lung,Epithelial,Adult,cancer,male,MTT,TetrazoliumSalt,meta_oxide,99.54
ZnO,None,71.0,188.9,-10.8,,,750.0,,HaCat,Human,Skin,Keratinocyte,Adult,Normal,male,CytoTox-Glo,Dead-Cell-Protease,meta_oxide,1.9
ZnO,None,141.0,404.0,,,Sphere,1.0,9.0,SIRC,Rabbit,Cornea,Fibroblast,Adult,Normal,,MTT,TetrazoliumSalt,meta_oxide,96.1
ZnO,None,100.0,258.55,-9.96,,Sphere,80.0,24.0,SH­SY5Y,Human,BoneMarrow,Epithelial,Young,cancer,female,MTT,TetrazoliumSalt,meta_oxide,-3.56
TiO2,None,5.9,460.0,-12.0,280.9,,10.0,24.0,V79,Hamster,Lung,Fibroblast,Adult,Normal,male,MTT,TetrazoliumSalt,meta_oxide,78.66
IronOxide,None,28.33,,-18.4,,Sphere,100.0,6.0,hPDLF,Human,Teeth,Fibroblast,Adult,cancer,,MTT,TetrazoliumSalt,meta_oxide,86.61
CuO,None,46.3,,42.8,,Sphere,5.0,24.0,HCMEC,Human,Heart,Endothelial,Adult,Normal,,MTT,TetrazoliumSalt,meta_oxide,74.75
TiO2,None,30.6,266.0,,,Sphere,1.25,24.0,WISH,Human,Amniotic-membrane,Epithelial,fetus,cancer,,NR,toluylene red,meta_oxide,93.8
ZnO,None,100.0,258.55,-9.96,,Sphere,30.0,24.0,SH­SY5Y,Human,BoneMarrow,Epithelial,Young,cancer,female,MTT,TetrazoliumSalt,meta_oxide,11.86
ZnO,None,100.0,273.4,-11.7,20.0,,0.0,6.0,SH­SY5Y,Human,BoneMarrow,Epithelial,Young,cancer,female,MTT,TetrazoliumSalt,meta_oxide,100.2
SiO2,None,30.0,,-63.31,,Sphere,40.0,24.0,HaCat,Human,Skin,Keratinocyte,Adult,Normal,male,CCK_8,TetrazoliumSalt,meta_oxide,22.12
IronOxide,Chitosan,8.0,,11.0,,Sphere,4.0,24.0,A549,Human,Lung,Epithelial,Adult,cancer,male,MTT,TetrazoliumSalt,meta_oxide,93.19
SiO2,NH2,,437.0,21.7,,,0.0,12.0,PC12,Rat,Adrenal-gland,Irregular,Adult,cancer,male,MTT,TetrazoliumSalt,meta_oxide,108.91
SiO2,None,50.0,79.0,-13.2,108.3,,0.0,24.0,A549,Human,Lung,Epithelial,Adult,cancer,male,Alamar_Blue,AlamarBlue,meta_oxide,101.28
MgO,None,,,-7.21,,Hexagon,800.0,24.0,3T3_L1,Mouse,Embryo,Fibroblast,fetus,Normal,,MTT,TetrazoliumSalt,meta_oxide,43.85
SiO2,None,214.0,440.0,79.0,,,0.0,24.0,primary,Human,Lung,Macrophage,Adult,Normal,,Vialight,luciferase,meta_oxide,121.78
SiO2,CTAB,90.0,386.9,-35.9,,,0.0,24.0,PC12,Rat,Adrenal-gland,Irregular,Adult,cancer,male,MTT,TetrazoliumSalt,meta_oxide,79.3
ZnO,None,100.0,273.4,-11.7,20.0,,80.0,48.0,SH­SY5Y,Human,BoneMarrow,Epithelial,Young,cancer,female,NR,toluylene red,meta_oxide,55.63
ZnO,None,71.0,188.9,-10.8,,,500.0,,HaCat,Human,Skin,Keratinocyte,Adult,Normal,male,CytoTox-Glo,Dead-Cell-Protease,meta_oxide,7.4
IronOxide,Folic_acid_based,20.0,344.25,-23.5,,,0.0,24.0,SKOV­3,Human,Ovary,Epithelial,Young,cancer,female,MTT,TetrazoliumSalt,meta_oxide,86.73
Co3O4,None,10.0,222.7,24.6,,,25.0,,BEAS_2B,Human,Lung,Epithelial,Adult,Normal,,LDH,LDHrelease,meta_oxide,90.7
TiO2,None,25.0,504.5,-10.7,210.0,,150.0,6.0,SH­SY5Y,Human,BoneMarrow,Epithelial,Young,cancer,female,MTT,TetrazoliumSalt,meta_oxide,118.64
ZnO,None,245.0,,-15.8,,Sphere,8.0,12.0,HEK,Human,Skin,Keratinocyte,Adult,cancer,female,MTT,TetrazoliumSalt,meta_oxide,84.34
MgO,None,12.0,,-9.83,,Rod,200.0,24.0,3T3_L1,Mouse,Embryo,Fibroblast,fetus,Normal,,MTT,TetrazoliumSalt,meta_oxide,53.07
ZrO2,None,10.0,,-45.5,,Sphere,200.0,24.0,HCT-116,Human,Colon,Epithelial,Adult,cancer,male,Live/Dead,Trypan_Blue,meta_oxide,42.93
IronOxide,OleicAcid,10.9,183.6,-28.5,,Sphere,50.0,6.0,SH­SY5Y,Human,BoneMarrow,Epithelial,Young,cancer,female,NR,toluylene red,meta_oxide,99.63
SiO2,NH2,289.56,,21.7,,Sphere,500.0,12.0,PC12,Rat,Adrenal-gland,Irregular,Adult,cancer,male,MTT,TetrazoliumSalt,meta_oxide,93.9
NiO,None,13.1,862.1,23.82,,Cubic,50.0,24.0,THP_1,Human,Blood,monocyte,neonate,cancer,male,MTS,TetrazoliumSalt,meta_oxide,102.3
IronOxide,silica_based,420.7,,-17.65,,Sphere,0.5,24.0,SKOV­3,Human,Ovary,Epithelial,Young,cancer,female,MTT,TetrazoliumSalt,meta_oxide,87.87
Al2O3,None,14.7,429.5,22.95,,Rhombohedral,100.0,24.0,THP_1,Human,Blood,monocyte,neonate,cancer,male,MTS,TetrazoliumSalt,meta_oxide,99.88
CuO,None,12.8,305.3,7.6,,,0.4,,BEAS_2B,Human,Lung,Epithelial,Adult,Normal,,MTS,TetrazoliumSalt,meta_oxide,100.0
TiO2,None,25.0,228.3,-10.7,40.0,,80.0,24.0,SH­SY5Y,Human,BoneMarrow,Epithelial,Young,cancer,female,MTT,TetrazoliumSalt,meta_oxide,106.58
Fe2O3,None,32.0,297.6,-18.1,,,250.0,,HaCat,Human,Skin,Keratinocyte,Adult,Normal,male,CytoTox-Glo,Dead-Cell-Protease,meta_oxide,81.0
TiO2,None,124.9,171.0,-17.6,,,0.0,6.0,A431,Human,Skin,Epithelial,Adult,cancer,female,MTT,TetrazoliumSalt,meta_oxide,97.14
SiO2,None,14.23,128.0,-26.5,,Sphere,100.0,72.0,HepG2,Human,Liver,Epithelial,Adult,cancer,male,MTT,TetrazoliumSalt,meta_oxide,63.82
Fe3O4,None,12.0,358.6,-14.85,,Cubic,100.0,24.0,THP_1,Human,Blood,monocyte,neonate,cancer,male,MTS,TetrazoliumSalt,meta_oxide,97.58
IronOxide,silica_based,10.0,102.2,-21.05,,Sphere,50.0,6.0,SH­SY5Y,Human,BoneMarrow,Epithelial,Young,cancer,female,MTT,TetrazoliumSalt,meta_oxide,96.29
Al2O3,None,39.7,267.0,36.3,64.7,,0.1,24.0,HCMEC,Human,Heart,Endothelial,Adult,Normal,,MTT,TetrazoliumSalt,meta_oxide,93.56
In2O3,None,29.8,224.3,-9.6,,,1000.0,,HaCat,Human,Skin,Keratinocyte,Adult,Normal,male,CytoTox-Glo,Dead-Cell-Protease,meta_oxide,28.8
ZnO,None,35.6,295.5,-41.6,27.9,,10.0,24.0,SW480,Human,Colon,Epithelial,Adult,cancer,male,MTT,TetrazoliumSalt,meta_oxide,26.34
SiO2,Phosphonate,255.62,,-26.8,,Sphere,7.8,12.0,PC12,Rat,Adrenal-gland,Irregular,Adult,cancer,male,MTT,TetrazoliumSalt,meta_oxide,89.95
Co3O4,None,10.0,222.7,24.6,,,3.2,,BEAS_2B,Human,Lung,Epithelial,Adult,Normal,,ATPLite,luciferase,meta_oxide,100.0
Cr2O3,None,60.0,616.8,5.7,,,250.0,,HaCat,Human,Skin,Keratinocyte,Adult,Normal,male,CytoTox-Glo,Dead-Cell-Protease,meta_oxide,72.9
Mn2O3,None,51.5,298.4,-46.1,,,50.0,,BEAS_2B,Human,Lung,Epithelial,Adult,Normal,,MTS,TetrazoliumSalt,meta_oxide,19.6
IronOxide,OleicAcid,10.9,183.6,-28.5,,Sphere,5.0,3.0,SH­SY5Y,Human,BoneMarrow,Epithelial,Young,cancer,female,MTT,TetrazoliumSalt,meta_oxide,96.92
TiO2,None,10.0,262.0,-5.7,166.0,,30.0,24.0,RAW 264.7,Mouse,Blood,Macrophage,Adult,cancer,male,MTS,TetrazoliumSalt,meta_oxide,95.68
Y2O3,None,38.0,1222.9,-10.7,,,250.0,,HaCat,Human,Skin,Keratinocyte,Adult,Normal,male,CytoTox-Glo,Dead-Cell-Protease,meta_oxide,68.2
ZnO,None,45.3,310.0,32.7,21.3,,1.0,24.0,HCMEC,Human,Heart,Endothelial,Adult,Normal,,MTT,TetrazoliumSalt,meta_oxide,97.93
CuO,None,30.0,276.4,-18.08,,Sphere,40.0,48.0,A549,Human,Lung,Epithelial,Adult,cancer,male,CCK_8,TetrazoliumSalt,meta_oxide,2.53
CuO,None,12.8,305.3,7.6,,,200.0,,BEAS_2B,Human,Lung,Epithelial,Adult,Normal,,ATPLite,luciferase,meta_oxide,14.8
Eu2O3,None,52.8,847.3,43.11,,Cubic,3.1,24.0,THP_1,Human,Blood,Macrophage,neonate,cancer,male,MTS,TetrazoliumSalt,meta_oxide,103.22
Fe2O3,None,32.0,297.6,-18.1,,,150.0,,HaCat,Human,Skin,Keratinocyte,Adult,Normal,male,CytoTox-Glo,Dead-Cell-Protease,meta_oxide,86.8
TiO2,None,24.59,172.0,-14.25,,Sphere,60.0,48.0,A549,Human,Lung,Epithelial,Adult,cancer,male,MTT,TetrazoliumSalt,meta_oxide,16.6
Co3O4,None,10.0,222.7,24.6,,,25.0,,BEAS_2B,Human,Lung,Epithelial,Adult,Normal,,ATPLite,luciferase,meta_oxide,43.9
ZnO,None,45.3,310.0,32.7,21.3,,1.0,12.0,HCMEC,Human,Heart,Endothelial,Adult,Normal,,MTT,TetrazoliumSalt,meta_oxide,99.22
SiO2,None,15.0,13.0,-14.37,,,40.0,,HaCat,Human,Skin,Keratinocyte,Adult,Normal,male,CCK_8,TetrazoliumSalt,meta_oxide,9.08
TiO2,None,10.0,1457.0,-11.0,166.0,,10.0,24.0,BEAS_2B,Human,Lung,Epithelial,Adult,Normal,,MTS,TetrazoliumSalt,meta_oxide,94.69
La2O3,None,24.6,711.3,23.04,,Hexagon,200.0,24.0,THP_1,Human,Blood,monocyte,neonate,cancer,male,MTS,TetrazoliumSalt,meta_oxide,82.8
TiO2,None,25.0,228.3,-10.7,40.0,,100.0,3.0,SH­SY5Y,Human,BoneMarrow,Epithelial,Young,cancer,female,NR,toluylene red,meta_oxide,118.14
IronOxide,PEI,17.2,,29.28,,Sphere,25.0,48.0,RAW 264.7,Mouse,Blood,Macrophage,Adult,cancer,male,MTS,TetrazoliumSalt,meta_oxide,5.5
CuO,None,30.0,276.4,-18.08,,Sphere,1.0,48.0,A549,Human,Lung,Epithelial,Adult,cancer,male,CCK_8,TetrazoliumSalt,meta_oxide,101.36
ZnO,None,141.0,404.0,,,Sphere,50.0,24.0,SIRC,Rabbit,Cornea,Fibroblast,Adult,Normal,,MTT,TetrazoliumSalt,meta_oxide,9.64
CuO,None,12.8,305.3,7.6,,,12.5,,BEAS_2B,Human,Lung,Epithelial,Adult,Normal,,LDH,LDHrelease,meta_oxide,83.1
ZnO,None,60.0,329.0,-9.3,7.34,,5.0,24.0,A549,Human,Lung,Epithelial,Adult,cancer,male,MTT,TetrazoliumSalt,meta_oxide,97.21
SiO2,None,148.95,,-73.8,,Sphere,5.0,48.0,RAW 264.7,Mouse,Blood,Macrophage,Adult,cancer,male,Live/Dead,propidium_iodide,meta_oxide,100.28
TiO2,None,25.0,228.3,-10.7,40.0,,150.0,3.0,SH­SY5Y,Human,BoneMarrow,Epithelial,Young,cancer,female,NR,toluylene red,meta_oxide,116.4
Ni2O3,None,140.6,339.5,32.2,,,3.2,,BEAS_2B,Human,Lung,Epithelial,Adult,Normal,,ATPLite,luciferase,meta_oxide,100.0
ZnO,None,100.0,273.4,-11.7,20.0,,20.0,6.0,SH­SY5Y,Human,BoneMarrow,Epithelial,Young,cancer,female,MTT,TetrazoliumSalt,meta_oxide,81.08
ZnO,None,50.0,278.8,-11.5,,Sphere,2.5,24.0,Macrophages,Mouse,Peritoneal Cavity,Macrophage,Adult,Normal,,MTT,TetrazoliumSalt,meta_oxide,61.91
ZnO,None,100.0,273.4,-11.7,20.0,,15.0,48.0,SH­SY5Y,Human,BoneMarrow,Epithelial,Young,cancer,female,MTT,TetrazoliumSalt,meta_oxide,71.67
TiO2,None,25.0,420.7,-9.96,,Sphere,60.0,3.0,AGS,Human,Stomach,Epithelial,,cancer,female,MTS,TetrazoliumSalt,meta_oxide,117.14
TiO2,None,25.0,504.5,-10.7,210.0,,100.0,3.0,SH­SY5Y,Human,BoneMarrow,Epithelial,Young,cancer,female,MTT,TetrazoliumSalt,meta_oxide,82.26
Bi2O3,None,27.4,515.6,18.12,,Tetragonal,12.5,24.0,THP_1,Human,Blood,monocyte,neonate,cancer,male,MTS,TetrazoliumSalt,meta_oxide,100.43
TiO2,None,21.0,74.0,-9.42,57.0,,150.0,24.0,MCF-10A,Human,Breast,Epithelial,Adult,cancer,female,Annexiv_V_,propidium_iodide,meta_oxide,80.56
Y2O3,None,32.7,743.3,26.09,,Cubic,25.0,24.0,THP_1,Human,Blood,monocyte,neonate,cancer,male,MTS,TetrazoliumSalt,meta_oxide,97.7
ZnO,None,245.0,,-15.8,,Sphere,0.8,6.0,HEK,Human,Skin,Keratinocyte,Adult,cancer,female,MTT,TetrazoliumSalt,meta_oxide,99.05
In2O3,None,29.8,224.3,-9.6,,,100.0,,HaCat,Human,Skin,Keratinocyte,Adult,Normal,male,CytoTox-Glo,Dead-Cell-Protease,meta_oxide,93.4
SiO2,Phosphonate,135.0,375.4,-26.8,,,0.0,24.0,PC12,Rat,Adrenal-gland,Irregular,Adult,cancer,male,MTT,TetrazoliumSalt,meta_oxide,105.96
ZnO,None,97.0,,-29.0,,Rod,100.0,48.0,A549,Human,Lung,Epithelial,Adult,cancer,male,MTT,TetrazoliumSalt,meta_oxide,26.91
TiO2,None,30.6,266.0,,,Sphere,2.5,24.0,WISH,Human,Amniotic-membrane,Epithelial,fetus,cancer,,MTT,TetrazoliumSalt,meta_oxide,80.0
ZnO,None,45.3,310.0,32.7,,Sphere,50.0,12.0,HCMEC,Human,Heart,Endothelial,Adult,Normal,,MTT,TetrazoliumSalt,meta_oxide,36.18
SiO2,None,100.33,,-31.7,,Sphere,200.0,72.0,A549,Human,Lung,Epithelial,Adult,cancer,male,MTT,TetrazoliumSalt,meta_oxide,55.35
ZnO,None,32.0,1093.0,21.6,37.0,,12.5,12.0,A549,Human,Lung,Epithelial,Adult,cancer,male,MTT,TetrazoliumSalt,meta_oxide,98.11
ZnO,None,100.0,273.4,-11.7,20.0,,35.0,48.0,SH­SY5Y,Human,BoneMarrow,Epithelial,Young,cancer,female,MTT,TetrazoliumSalt,meta_oxide,7.3
ZnO,None,141.0,404.0,,,Sphere,50.0,9.0,SIRC,Rabbit,Cornea,Fibroblast,Adult,Normal,,MTT,TetrazoliumSalt,meta_oxide,49.92
TiO2,None,25.0,228.3,-10.7,40.0,,120.0,3.0,SH­SY5Y,Human,BoneMarrow,Epithelial,Young,cancer,female,MTT,TetrazoliumSalt,meta_oxide,95.32
SnO2,None,64.2,480.0,-27.45,,Tetragonal,3.1,24.0,THP_1,Human,Blood,monocyte,neonate,cancer,male,MTS,TetrazoliumSalt,meta_oxide,102.8
Sm2O3,None,108.3,765.1,47.34,,Cubic,12.5,24.0,THP_1,Human,Blood,monocyte,neonate,cancer,male,MTS,TetrazoliumSalt,meta_oxide,108.61
ZnO,None,100.0,273.4,-11.7,20.0,,30.0,3.0,SH­SY5Y,Human,BoneMarrow,Epithelial,Young,cancer,female,MTT,TetrazoliumSalt,meta_oxide,71.04
SiO2,None,50.0,79.0,-13.2,108.3,,0.1,24.0,A549,Human,Lung,Epithelial,Adult,cancer,male,Alamar_Blue,AlamarBlue,meta_oxide,96.48
ZnO,None,100.0,273.4,-11.7,20.0,,20.0,3.0,SH­SY5Y,Human,BoneMarrow,Epithelial,Young,cancer,female,NR,toluylene red,meta_oxide,86.49
Fe2O3,None,42.5,957.0,-8.2,82.8,,0.0,24.0,HCMEC,Human,Heart,Endothelial,Adult,Normal,,MTT,TetrazoliumSalt,meta_oxide,96.89
ZnO,None,115.0,500.0,-9.0,14.5,,30.0,24.0,HONDC,Human,Nose,,,,,CyQuant,,meta_oxide,52.93
TiO2,None,81.8,486.0,-8.6,,Sphere,0.1,48.0,A549,Human,Lung,Epithelial,Adult,cancer,male,MTT,TetrazoliumSalt,meta_oxide,93.15
Fe3O4,None,12.0,358.6,-14.85,,Cubic,50.0,24.0,THP_1,Human,Blood,monocyte,neonate,cancer,male,MTS,TetrazoliumSalt,meta_oxide,100.62
Ni2O3,None,140.6,339.5,32.2,,,0.8,,BEAS_2B,Human,Lung,Epithelial,Adult,Normal,,LDH,LDHrelease,meta_oxide,100.0
ZrO2,None,10.0,,-45.5,,Sphere,150.0,24.0,A549,Human,Lung,Epithelial,Adult,cancer,male,MTT,TetrazoliumSalt,meta_oxide,48.84
TiO2,None,25.0,420.7,-9.96,,Sphere,80.0,3.0,AGS,Human,Stomach,Epithelial,,cancer,female,MTS,TetrazoliumSalt,meta_oxide,121.74
IronOxide,Chitosan,8.0,,11.0,,Sphere,2.0,24.0,A549,Human,Lung,Epithelial,Adult,cancer,male,MTT,TetrazoliumSalt,meta_oxide,95.53
ZrO2,None,10.0,,-45.5,,Sphere,100.0,24.0,VERO,Monkey,Kidney,Epithelial,Adult,Normal,female,MTT,TetrazoliumSalt,meta_oxide,76.74
ZnO,None,100.0,258.55,-9.96,,Sphere,15.0,3.0,SH­SY5Y,Human,BoneMarrow,Epithelial,Young,cancer,female,MTT,TetrazoliumSalt,meta_oxide,90.71
SiO2,NH2,289.56,,21.7,,Sphere,31.2,12.0,PC12,Rat,Adrenal-gland,Irregular,Adult,cancer,male,MTT,TetrazoliumSalt,meta_oxide,114.86
SiO2,None,100.33,,-31.7,,Sphere,50.0,72.0,A549,Human,Lung,Epithelial,Adult,cancer,male,MTT,TetrazoliumSalt,meta_oxide,54.21
IronOxide,Chitosan,8.0,,11.0,,Sphere,2.0,48.0,HeLa,Human,Cervix,Epithelial,Adult,cancer,female,MTT,TetrazoliumSalt,meta_oxide,83.65
Y2O3,None,32.7,743.3,26.09,,Cubic,50.0,24.0,THP_1,Human,Blood,monocyte,neonate,cancer,male,MTS,TetrazoliumSalt,meta_oxide,98.12
Mn2O3,None,29.8,291.1,-3.0,,,1000.0,,HaCat,Human,Skin,Keratinocyte,Adult,Normal,male,CytoTox-Glo,Dead-Cell-Protease,meta_oxide,30.4
ZnO,None,100.0,273.4,-11.7,20.0,,0.0,3.0,SH­SY5Y,Human,BoneMarrow,Epithelial,Young,cancer,female,MTT,TetrazoliumSalt,meta_oxide,100.27
SiO2,None,100.33,,-31.7,,Sphere,200.0,24.0,A549,Human,Lung,Epithelial,Adult,cancer,male,MTT,TetrazoliumSalt,meta_oxide,65.76
TiO2,None,12.6,310.0,14.68,,Tetragonal,12.5,24.0,THP_1,Human,Blood,monocyte,neonate,cancer,male,MTS,TetrazoliumSalt,meta_oxide,101.29
TiO2,None,148.15,,-14.55,,Irregular,0.08,6.0,A431,Human,Skin,Epithelial,Adult,cancer,female,MTT,TetrazoliumSalt,meta_oxide,98.66
TiO2,None,193.0,,-11.2,,Sphere,5.0,24.0,A549,Human,Lung,Epithelial,Adult,cancer,male,MTT,TetrazoliumSalt,meta_oxide,101.8
Co3O4,None,10.0,202.1,20.78,,Cubic,3.1,24.0,THP_1,Human,Blood,monocyte,neonate,cancer,male,MTS,TetrazoliumSalt,meta_oxide,102.51
SiO2,None,100.33,,-31.7,,Sphere,10.0,24.0,A549,Human,Lung,Epithelial,Adult,cancer,male,MTT,TetrazoliumSalt,meta_oxide,89.83
TiO2,None,12.6,310.0,14.68,,Tetragonal,200.0,24.0,THP_1,Human,Blood,monocyte,neonate,cancer,male,MTS,TetrazoliumSalt,meta_oxide,99.23
TiO2,None,25.0,228.3,-10.7,40.0,,120.0,24.0,SH­SY5Y,Human,BoneMarrow,Epithelial,Young,cancer,female,NR,toluylene red,meta_oxide,112.47
SiO2,None,70.12,,-38.1,,Sphere,100.0,24.0,NIH3T3,Mouse,Embryo,Fibroblast,fetus,Normal,,MTT,TetrazoliumSalt,meta_oxide,49.51
CuO,None,46.3,239.0,42.8,24.1,,5.0,24.0,HCMEC,Human,Heart,Endothelial,Adult,Normal,,MTT,TetrazoliumSalt,meta_oxide,74.74
SiO2,None,100.33,,-31.7,,Sphere,50.0,24.0,HepG2,Human,Liver,Epithelial,Adult,cancer,male,MTT,TetrazoliumSalt,meta_oxide,66.42
