Repository: ammar257ammar/Nanosafety-ML-pycaret

# Exploratory Quantitative Structure Activity Relationships (QSAR) machine learning modeling targeting cellular viability

## This work is part of the study titled: A data reusability assessment in the nanosafety domain based on the NSDRA framework followed by an exploratory Quantitative Structure Activity Relationships (QSAR) modeling targeting cellular viability.

### Abstract

**Intro:** The current effort towards the digital transformation across multiple scientific domains requires data that is Findable, Accessible, Interoperable and Reusable (FAIR). In addition to the FAIR data, what is required for the application of computational tools, such as Quantitative Structure Activity Relationships (QSARs), is a sufficient data volume and the ability to merge sources into homogeneous digital assets. In the nanosafety domain there is a lack of FAIR  available metadata. 

**Methodology:** To address this challenge, we utilized 34 datasets from the nano-health and environmental safety domain by exploiting the NanoSafety Data Reusability Assessment (NSDRA) framework, which allowed the annotation and assessment of dataset’s reusability. From the framework’s application results, eight datasets targeting the same endpoint (i.e. numerical cellular viability) were selected, processed and merged to test several hypothesis including universal versus nanogroup-specific QSAR models (metal oxide, carbon based, nanotubes, and quantum dots), and regression versus classification Machine Learning (ML) algorithms. 

**Results:** Universal regression and classification QSARs reached an 0.62 R2 and 0.87 accuracy, respectively, for test set. Nanogroup-specific regression models reached 0.91 R2 for nanotubes test set followed by carbon based (0.88), metal oxide (0.7) and quantum dots (0.44). Nanogroup-specific classification models reached 0.93 accuracy for nanotubes test set, followed by carbon-based and metal oxide (0.91), and quantum dots (0.81). The results revealed the need of nanogroup-specific models instead of universal ones. Feature importance revealed different patterns depending on the dataset with common influential features including core size, exposure conditions and toxicological assay.
Even in the case where the available experimental knowledge was merged, the models still failed to correctly predict the outputs of an unseen dataset, revealing the cumbersome conundrum of scientific reproducibility in realistic applications of QSAR for nanosafety. To train better models, data quality, the depth of experimental descriptions and the usage of variables that capture the prediction of cell viability are crucial. 

**Conclusions:** This study reveals that the digitalization of nanosafety knowledge in a reproducible manner has a long way towards its successful pragmatic implementation. The approach carried out in the study shows a promising approach to increase the FAIRness across all the elements of computational studies, from dataset’s annotation to FAIR modelling reporting. This has significant implications for future research as it provides an example of how to utilize and report different tools available in the nanosafety knowledge system, while increasing the transparency of the results.

### Study Design

File: output/datasets/quantum_dot/data_classification_quantum_dot_train_df.csv (part 1 of 7)
NP_type,Coating,core_size_nm,Surf_charge_mV,shape,Dose_microg_mL,Duration_h,Cell_name,Cell_species,cell_Organ,Cell_morphology,Cell_age,cell_type,sex,Assay,Test_indicator,nanomaterial_group,viability_class
CdSe,None,2.2,,,0.5,24.0,JB6,Human,Blood,Lymphocyte,Adult,cancer,male,MTT,TetrazoliumSalt,quantum_dots,1
CdSeTe,None,4.3,,,0.08,24.0,J774A.1,Mouse,Ascites,Macrophage,Adult,cancer,female,MTT,TetrazoliumSalt,quantum_dots,0
CdTe,None,4.5,,,3.0,48.0,HEK293,Human,Kidney,Epithelial,fetus,cancer,female,MTT,TetrazoliumSalt,quantum_dots,0
CdTe,None,2.2,,,12.2,12.0,L929,Mouse,Connective-tissue,Fibroblast,neonate,Normal,male,MTT,TetrazoliumSalt,quantum_dots,1
CdTe,None,5.0,,,0.05,24.0,J774A.1,Mouse,Ascites,Macrophage,Adult,cancer,female,MTT,TetrazoliumSalt,quantum_dots,1
CdSe,SSA,2.6,,,16.01,24.0,EL-4,Mouse,Blood,Lymphoblast,,cancer,,Colonigenic-assay,CrystalViolet,quantum_dots,1
CdTe,MTX,,,,3.47,24.0,HepG2,Human,Liver,Epithelial,Adult,cancer,male,MTT,TetrazoliumSalt,quantum_dots,1
CdTe,None,4.5,,,0.3,120.0,HeLa,Human,Cervix,Epithelial,Adult,cancer,female,MTT,TetrazoliumSalt,quantum_dots,0
CdSe,None,7.2,,,0.1,12.0,HCT-116,Human,Colon,Epithelial,Adult,cancer,male,WST-1,TetrazoliumSalt,quantum_dots,0
CdTe,None,3.5,,,3.0,12.0,K562,Human,BoneMarrow,Lymphoblast,Adult,cancer,female,MTT,TetrazoliumSalt,quantum_dots,1
CdTe,None,5.0,,,2.97,21.0,Mussel,Mussel,Immune-system,Hemocyte,,Normal,,FACS,fluorescent,quantum_dots,0
CdSe,Gelatin_based,5.0,,,0.57,24.0,UTA-6,Human,Bone,Epithelial,Adult,cancer,female,MTT,TetrazoliumSalt,quantum_dots,1
CdTe,Cystein_based,,,,1000.0,24.0,MCF7,Human,Breast,Epithelial,Adult,cancer,female,MTT,TetrazoliumSalt,quantum_dots,0
CdSe,None,6.7,,,0.04,24.0,BT-20,Human,Breast,Epithelial,Adult,cancer,female,MTS,TetrazoliumSalt,quantum_dots,1
QDs,COOH,10.0,,,0.0,24.0,MG­63,Human,Bone,Fibroblast,Adult,cancer,male,Live/Dead,CalceinAM,quantum_dots,0
CdTe,None,5.01,,,0.09,24.0,A549,Human,Lung,Epithelial,Adult,cancer,male,Others,,quantum_dots,1
CdSe,His_based,4.3,,,0.25,24.0,PC3,Human,Prostate,Epithelial,Adult,cancer,male,WST-1,TetrazoliumSalt,quantum_dots,0
CdSe,None,4.0,,,6.75,48.0,HeLa,Human,Cervix,Epithelial,Adult,cancer,female,SRB,resazurin/sulforhodamine_B,quantum_dots,0
CdSeTe,HSV_TK_based,12.0,,,0.01,72.0,HL-7702,Human,Liver,Hepatocyte,,Normal,,MTT,TetrazoliumSalt,quantum_dots,0
CdSe,His_based,4.6,,,1.2,48.0,SH­SY5Y,Human,BoneMarrow,Epithelial,Young,cancer,female,MTT,TetrazoliumSalt,quantum_dots,0
CdTe,Cystein_based,3.4,,,1.38,24.0,C33,Human,Cervix,Epithelial,Adult,cancer,female,MTT,TetrazoliumSalt,quantum_dots,1
CdTe,None,5.3,,,0.02,8.0,HEK293,Human,Kidney,Epithelial,fetus,cancer,female,MTT,TetrazoliumSalt,quantum_dots,0
CdTe,None,4.0,,,0.1,24.0,HEK293,Human,Kidney,Epithelial,fetus,cancer,female,MTT,TetrazoliumSalt,quantum_dots,0
CdTe,GSH,3.2,,,0.5,24.0,NIH3T3,Mouse,Embryo,Fibroblast,fetus,Normal,,MTT,TetrazoliumSalt,quantum_dots,1
CdTe,None,6.0,,,510.0,24.0,HeLa,Human,Cervix,Epithelial,Adult,cancer,female,MTT,TetrazoliumSalt,quantum_dots,0
CdSe,Cystein_based,4.2,,,1.51,48.0,SH­SY5Y,Human,BoneMarrow,Epithelial,Young,cancer,female,MTT,TetrazoliumSalt,quantum_dots,1
CdSe,None,3.0,,,8.28,48.0,HepG2,Human,Liver,Epithelial,Adult,cancer,male,MTT,TetrazoliumSalt,quantum_dots,1
CdSe,None,9.0,,,0.0,4.0,MCF7,Human,Breast,Epithelial,Adult,cancer,female,MTT,TetrazoliumSalt,quantum_dots,0
CdTe,None,3.0,,,24.11,48.0,VERO,Monkey,Kidney,Epithelial,Adult,Normal,,MTT,TetrazoliumSalt,quantum_dots,1
CdSe,His_based,4.6,,,1.2,48.0,HeLa,Human,Cervix,Epithelial,Adult,cancer,female,MTT,TetrazoliumSalt,quantum_dots,0
CdSe,CPP,4.0,,,0.1,2.0,Fibroblasts,Human,Skin,Fibroblast,Adult,Normal,,MTT,TetrazoliumSalt,quantum_dots,0
CdS,Cystein_based,2.3,,,8.15,48.0,HeLa,Human,Cervix,Epithelial,Adult,cancer,female,MTT,TetrazoliumSalt,quantum_dots,1
CdTe,Folic_acid_based,6.0,,,0.0,24.0,HepG2,Human,Liver,Epithelial,Adult,cancer,male,MTT,TetrazoliumSalt,quantum_dots,0
CdSe,None,9.48,,,0.01,22.0,NHBE,Human,Lung,Epithelial,Adult,Normal,,WST-1,TetrazoliumSalt,quantum_dots,1
CdSe,Arginine_based,3.36,,,2.84,48.0,HeLa,Human,Cervix,Epithelial,Adult,cancer,female,MTT,TetrazoliumSalt,quantum_dots,1
CdSe,None,9.48,,,0.0,22.0,NHBE,Human,Lung,Epithelial,Adult,Normal,,WST-1,TetrazoliumSalt,quantum_dots,0
QDs,SGF,1.5,,,50.0,24.0,Caco_2,Human,Colon,Epithelial,Adult,cancer,male,MTT,TetrazoliumSalt,quantum_dots,0
CdSeTe,None,8.65,,,0.02,24.0,RAG,Mouse,Kidney,Fibroblast,,cancer,,MTT,TetrazoliumSalt,quantum_dots,0
CdSe,RME,4.3,,,0.01,24.0,CHO_K1,Hamster,Ovary,Epithelial,Adult,Normal,female,MTT,TetrazoliumSalt,quantum_dots,0
CdSe,Hypotonic,3.4,,,0.01,0.0,H9C2,Rat,Heart,Myoblast,,cancer,male,Live/Dead,,quantum_dots,0
CdTe,None,6.09,,,0.0,72.0,Mussel,Mussel,Immune-system,Hemocyte,,Normal,,Trypan_Blue,Trypan_Blue,quantum_dots,0
CdSe,None,2.7,,,22.01,24.0,ArakiSasaki,Human,Eye,Epithelial,Adult,Normal,female,SRB,resazurin/sulforhodamine_B,quantum_dots,0
CdSeS,None,6.0,,,0.54,24.0,A549,Human,Lung,Epithelial,Adult,cancer,male,MTT,TetrazoliumSalt,quantum_dots,0
CdTe,None,4.3,,,0.1,12.0,NIH3T3,Mouse,Embryo,Fibroblast,fetus,Normal,,WST-1,TetrazoliumSalt,quantum_dots,0
CdTe,None,3.2,,,0.1,12.0,J774A.1,Mouse,Ascites,Macrophage,Adult,cancer,female,WST-1,TetrazoliumSalt,quantum_dots,1
CdHgTe,None,7.0,,,100.0,48.0,MCF7,Human,Breast,Epithelial,Adult,cancer,female,Colonigenic-assay,CrystalViolet,quantum_dots,1
CdSeTe,Cystein_based,4.33,,,1.35,24.0,L929,Mouse,Connective-tissue,Fibroblast,neonate,Normal,male,MTT,TetrazoliumSalt,quantum_dots,0
CdTe,None,4.0,,,40.0,36.0,HepG2,Human,Liver,Epithelial,Adult,cancer,male,MTT,TetrazoliumSalt,quantum_dots,1
CdSe,None,4.5,,,0.16,24.0,A375,Human,Skin,Epithelial,Adult,cancer,female,MTT,TetrazoliumSalt,quantum_dots,1
CdSe,Serum_based,5.0,,,0.02,18.0,TK6,Human,Spleen,Lymphoblast,Young,cancer,male,Colonigenic-assay,CrystalViolet,quantum_dots,0
CdSe,None,7.5,,,0.1,24.0,SK­BR­3,Human,Breast,Epithelial,Adult,cancer,female,Live/Dead,,quantum_dots,0
CdSeTe,None,12.0,,,0.02,168.0,ABMCs,Pig,BoneMarrow,Stem-cell,Stem,,,MTT,TetrazoliumSalt,quantum_dots,0
CdS,None,2.6,,,1.99,72.0,A549,Human,Lung,Epithelial,Adult,cancer,male,MTT,TetrazoliumSalt,quantum_dots,1
CdSe,None,4.6,,,0.02,24.0,primary,Cow,Eye,Fibroblast,Adult,Normal,,MTT,TetrazoliumSalt,quantum_dots,0
CdSe,sodium_based,3.0,,,8.28,72.0,HepG2,Human,Liver,Epithelial,Adult,cancer,male,MTT,TetrazoliumSalt,quantum_dots,1
QDs,TGA,11.7,-30.0,,0.0,7.0,PC12,Rat,Adrenal-gland,Irregular,Adult,cancer,male,ApoTox­Glo_Triplex,Caspase_Glo,quantum_dots,0
CdSe,None,4.6,,,0.02,24.0,primary,Cow,Eye,Fibroblast,Adult,Normal,,MTT,TetrazoliumSalt,quantum_dots,0
CdSe,CPP,4.0,,,0.2,4.0,THP_1,Human,Blood,monocyte,neonate,cancer,male,MTS,TetrazoliumSalt,quantum_dots,0
CdTe,None,4.2,,,24.0,12.0,K562,Human,BoneMarrow,Lymphoblast,Adult,cancer,female,MTT,TetrazoliumSalt,quantum_dots,0
CdSe,Sulforaphane,6.7,,,30.0,24.0,HHL-5,Human,Liver,Hepatocyte,Adult,cancer,male,MTT,TetrazoliumSalt,quantum_dots,1
CdSe,Arginine_based,4.55,,,1.31,48.0,ECV304,Human,Bladder,Endothelial,Adult,cancer,female,MTT,TetrazoliumSalt,quantum_dots,1
CdSe,CPP,4.0,,,0.2,4.0,EAhy926,Human,Somatic Cell-hybrid,Endothelial,,Normal,male,MTS,TetrazoliumSalt,quantum_dots,0
CdTe,None,4.5,,,0.3,120.0,HeLa,Human,Cervix,Epithelial,Adult,cancer,female,MTT,TetrazoliumSalt,quantum_dots,1
QD,CyA,5.4,,Sphere,,24.0,SVEC4­10,Mouse,axillary lymph node,Endothelial,Adult,Normal,male,MTS,TetrazoliumSalt,quantum_dots,1
CdSe,His_based,4.3,,,0.02,24.0,HT29,Human,Colon,Epithelial,Adult,cancer,female,WST-1,TetrazoliumSalt,quantum_dots,0
CdSe,Lipofectamine,4.0,,,0.01,24.0,HEK293,Human,Kidney,Epithelial,fetus,cancer,female,MTS,TetrazoliumSalt,quantum_dots,0
CdS,None,4.5,,,5.8,24.0,Glia,Human,Brain,Neural,,Normal,,SRB,resazurin/sulforhodamine_B,quantum_dots,1
CdTe,None,4.0,,,0.1,24.0,J774A.1,Mouse,Ascites,Macrophage,Adult,cancer,female,Hemolysis,,quantum_dots,0
CdS,None,3.1,,,0.1,72.0,SAOS,Human,Bone,Epithelial,Adult,cancer,female,MTT,TetrazoliumSalt,quantum_dots,0
CdTe,None,3.75,,,58.0,24.0,PANC-1,Human,Pancreas,Epithelial,Adult,cancer,male,MTS,TetrazoliumSalt,quantum_dots,0
QD,MPA,5.4,,Sphere,,24.0,SVEC4­10,Mouse,axillary lymph node,Endothelial,Adult,Normal,male,MTS,TetrazoliumSalt,quantum_dots,1
CdTe,None,4.0,,,0.08,72.0,MCF7,Human,Breast,Epithelial,Adult,cancer,female,XTT,TetrazoliumSalt,quantum_dots,0
CdSe,None,5.7,,,0.1,0.0,primary,Human,Skin,Fibroblast,,Normal,,MTT,TetrazoliumSalt,quantum_dots,0
CdTe,None,4.0,,,0.08,24.0,MCF7,Human,Breast,Epithelial,Adult,cancer,female,XTT,TetrazoliumSalt,quantum_dots,0
CdSe,Lipofectamine,4.0,,,0.0,24.0,HEK293,Human,Kidney,Epithelial,fetus,cancer,female,MTS,TetrazoliumSalt,quantum_dots,0
CdSe,None,5.4,,,0.5,24.0,J774A.1,Mouse,Ascites,Macrophage,Adult,cancer,female,MTS,TetrazoliumSalt,quantum_dots,0
CdSe,None,5.4,,,0.1,24.0,MDCK,Dog,Kidney,Epithelial,Adult,Normal,female,MTS,TetrazoliumSalt,quantum_dots,0
CdSe,Serum_based,4.81,,,0.02,24.0,THP_1,Human,Blood,monocyte,neonate,cancer,male,Colonigenic-assay,CrystalViolet,quantum_dots,0
CdSe,None,3.0,,,2.07,48.0,COS­1,Monkey,Kidney,Fibroblast,Adult,Normal,,SRB,resazurin/sulforhodamine_B,quantum_dots,0
CdTe,None,4.0,,,0.08,72.0,MCF7,Human,Breast,Epithelial,Adult,cancer,female,XTT,TetrazoliumSalt,quantum_dots,1
CdSe,None,5.7,,,0.1,24.0,HeLa,Human,Cervix,Epithelial,Adult,cancer,female,MTT,TetrazoliumSalt,quantum_dots,0
CdSe,None,8.3,,,0.02,4.0,HDF,Human,Skin,Fibroblast,Adult,Normal,,Live/Dead,,quantum_dots,1
CdSe,Arginine_based,4.0,,,0.05,72.0,A549,Human,Lung,Epithelial,Adult,cancer,male,MTT,TetrazoliumSalt,quantum_dots,1
CdSe,None,25.0,,,0.0,72.0,HEK293,Human,Kidney,Epithelial,fetus,cancer,female,MTT,TetrazoliumSalt,quantum_dots,1
CdSeTe,None,5.0,,,0.44,24.0,HeLa,Human,Cervix,Epithelial,Adult,cancer,female,MTT,TetrazoliumSalt,quantum_dots,0
CdSe,BSA,4.6,,,1.0,6.0,KC,Rat,Liver,Epithelial,,Normal,,MTT,TetrazoliumSalt,quantum_dots,0
CdTe,None,2.0,,,200.0,48.0,T-Cruzi,Protozoa,Microorganism,Somatic,,Normal,,Colonigenic-assay,CrystalViolet,quantum_dots,1
CdTe,None,4.0,,,0.1,24.0,Hepa1-6,Mouse,Liver,Hepatocyte,,cancer,female,Hemolysis,,quantum_dots,0
CdSe,None,5.4,,,0.1,24.0,MDCK,Dog,Kidney,Epithelial,Adult,Normal,female,ECIS,Impedance,quantum_dots,0
CdTe,None,6.2,,,0.0,20.0,B-LCL,Human,Blood,Monocyte,neonate,cancer,,Colonigenic-assay,CrystalViolet,quantum_dots,0
CdTe,Cystein_based,3.3,,,0.23,1.0,HepG2,Human,Liver,Epithelial,Adult,cancer,male,SRB,resazurin/sulforhodamine_B,quantum_dots,0
CdSe,Arginine_based,4.0,,,0.45,12.0,HeLa,Human,Cervix,Epithelial,Adult,cancer,female,MTT,TetrazoliumSalt,quantum_dots,0
CdSe,None,5.4,,,0.04,8.0,GES-1,Human,Gastic,Epithelial,neonate,Normal,,MTT,TetrazoliumSalt,quantum_dots,0
CdSe,CPP,9.0,,,0.0,168.0,hADAS,Human,Adipose-tissue,Endothelial,Stem,Normal,,MTT,TetrazoliumSalt,quantum_dots,0
CdSe,None,5.5,,,0.31,12.0,HeLa,Human,Cervix,Epithelial,Adult,cancer,female,MTT,TetrazoliumSalt,quantum_dots,0
CdSe,Triton-X100,9.0,,,0.2,72.0,Caco_2,Human,Colon,Epithelial,Adult,cancer,male,MTS,TetrazoliumSalt,quantum_dots,1
CdSe,Hydroxyapatite,4.6,,,3.3,8.0,MC3T3-E1,Mouse,Bone,Preosteoblast,neonate,Normal,,Others,,quantum_dots,0
CdS,None,3.0,,,0.22,24.0,HepG2,Human,Liver,Epithelial,Adult,cancer,male,MTT,TetrazoliumSalt,quantum_dots,1
QDs,Gelatin_based,14.3,-29.0,,0.0,16.0,PC12,Rat,Adrenal-gland,Irregular,Adult,cancer,male,MTT,TetrazoliumSalt,quantum_dots,0
CdTe,None,2.69,,,0.56,0.0,PANC-1,Human,Pancreas,Epithelial,Adult,cancer,male,MTT,TetrazoliumSalt,quantum_dots,0
CdSe,nucleic_acids,5.5,,,0.0,72.0,U251,Human,Brain,Epithelial,Adult,cancer,,MTT,TetrazoliumSalt,quantum_dots,0
CdSe,None,6.7,,,0.32,4.0,Erythrocyte,Rabbit,Blood,Erythrocyte,,Normal,,Hemolysis,,quantum_dots,0
CdSeTe,RGD_based,7.68,,,0.28,24.0,HepG2,Human,Liver,Epithelial,Adult,cancer,male,MTT,TetrazoliumSalt,quantum_dots,0
CdSe,Aptamer_based,5.5,,,0.1,24.0,MCF7,Human,Breast,Epithelial,Adult,cancer,female,MTS,TetrazoliumSalt,quantum_dots,0
CdSe,None,7.1,,,0.5,16.0,FGSC9935,Fusarium_oxysporum,Microorganism,Somatic,,Normal,,Others,,quantum_dots,0
CdSe,GSH,3.02,,,0.4,24.0,HFB-4,Human,Foreskin,Epithelial,,Normal,male,MTT,TetrazoliumSalt,quantum_dots,0
CdTe,None,4.0,,,0.1,48.0,Hepa1-6,Mouse,Liver,Hepatocyte,,cancer,female,Hemolysis,,quantum_dots,0
CdSe,None,5.7,,,0.1,2.0,HeLa,Human,Cervix,Epithelial,Adult,cancer,female,MTT,TetrazoliumSalt,quantum_dots,0
CdSe,None,65.0,,,0.0,24.0,HEK293,Human,Kidney,Epithelial,fetus,cancer,female,MTT,TetrazoliumSalt,quantum_dots,0
CdSe,GSH,3.02,,,0.4,24.0,MCF7,Human,Breast,Epithelial,Adult,cancer,female,MTT,TetrazoliumSalt,quantum_dots,0
CdSeTe,HSV_TK_based,12.0,,,0.03,96.0,Hep3B,Human,Liver,Epithelial,Adult,cancer,male,MTT,TetrazoliumSalt,quantum_dots,0
CdSe,Poloxamer,7.7,,,0.03,48.0,HUVEC,Human,Umbilical,Endothelial,fetus,Normal,,MTT,TetrazoliumSalt,quantum_dots,0
CdSe,None,8.3,,,0.1,24.0,HFF,Human,Foreskin,Fibroblast,neonate,Normal,male,Live/Dead,,quantum_dots,0
CdSe,Saponin,3.4,,,0.01,0.0,H9C2,Rat,Heart,Myoblast,,cancer,male,Live/Dead,,quantum_dots,0
CdSe,Anthracene,5.0,,,10.0,24.0,MCF7,Human,Breast,Epithelial,Adult,cancer,female,MTT,TetrazoliumSalt,quantum_dots,0
CdTe,RGD_based,4.0,,,0.02,168.0,hMSCs,Human,BoneMarrow,Mesenchymal,Adult,Normal,,SRB,resazurin/sulforhodamine_B,quantum_dots,0
CdSe,None,4.5,,,1.25,4.0,HepG2,Human,Liver,Epithelial,Adult,cancer,male,MTT,TetrazoliumSalt,quantum_dots,0
CdSe,None,5.0,,,0.1,144.0,M-Sativa,Plant_Alfalfa,Seed,Germ-cell,,Normal,,FDA,,quantum_dots,1
CdSe,None,4.8,,,0.1,3.0,HEK293,Human,Kidney,Epithelial,fetus,cancer,female,SRB,resazurin/sulforhodamine_B,quantum_dots,0
CdSe,DMSA,6.0,,,0.0,24.0,HeLa,Human,Cervix,Epithelial,Adult,cancer,female,WST-1,TetrazoliumSalt,quantum_dots,0
CdTe,Leukotriene-Antagonist,5.06,,,0.21,24.0,MDCK,Dog,Kidney,Epithelial,Adult,Normal,female,MTT,TetrazoliumSalt,quantum_dots,0
CdSe,None,5.5,,,0.4,24.0,MDA­MB­231,Human,Breast,Epithelial,Adult,cancer,female,MTS,TetrazoliumSalt,quantum_dots,0
CdSe,GlycyrrhizicAcid,3.5,,,1.31,48.0,HeLa,Human,Cervix,Epithelial,Adult,cancer,female,MTT,TetrazoliumSalt,quantum_dots,0
CdSe,Phe,4.1,,,1.62,48.0,ECV304,Human,Bladder,Endothelial,Adult,cancer,female,MTT,TetrazoliumSalt,quantum_dots,1
CdTe,None,2.6,,,3.0,24.0,K562,Human,BoneMarrow,Lymphoblast,Adult,cancer,female,MTT,TetrazoliumSalt,quantum_dots,1
CdTe,None,3.1,,,0.02,96.0,P-tricornutum,Microalgae,Microorganism,Somatic,,Normal,,Colonigenic-assay,CrystalViolet,quantum_dots,0
CdS,None,4.0,,,0.03,4.0,HepG2,Human,Liver,Epithelial,Adult,cancer,male,MTT,TetrazoliumSalt,quantum_dots,0
CdSe,Methallothionein,1.13,,,22.75,24.0,HeLa,Human,Cervix,Epithelial,Adult,cancer,female,MTT,TetrazoliumSalt,quantum_dots,1
CdSe,None,6.7,,,0.0,24.0,HaCat,Human,Skin,Keratinocyte,Adult,Normal,male,MTT,TetrazoliumSalt,quantum_dots,0
CdSe,None,4.1,,,3.52,24.0,EAhy926,Human,Somatic Cell-hybrid,Endothelial,,Normal,male,MTT,TetrazoliumSalt,quantum_dots,1
CdTe,None,2.8,,,2.96,2.0,Erythrocyte,Rabbit,Blood,Erythrocyte,,Normal,,Hemolysis,,quantum_dots,0
CdTe,None,2.2,,,4.07,12.0,L929,Mouse,Connective-tissue,Fibroblast,neonate,Normal,male,Live/Dead,,quantum_dots,1
CdSe,CPP,4.0,,,0.1,2.0,COS­1,Monkey,Kidney,Fibroblast,Adult,Normal,,MTT,TetrazoliumSalt,quantum_dots,0
CdSe,Hydroxyapatite,4.6,,,3.3,1.0,MC3T3-E1,Mouse,Bone,Preosteoblast,neonate,Normal,,Others,,quantum_dots,0
CdSe,None,25.0,,,0.0,24.0,MCF7,Human,Breast,Epithelial,Adult,cancer,female,MTT,TetrazoliumSalt,quantum_dots,0
CdSe,None,9.0,,,0.01,24.0,hMSCs,Human,BoneMarrow,Mesenchymal,Adult,Normal,,LDH,LDHrelease,quantum_dots,0
CdSe,Arginine_based,4.0,,,0.45,6.0,HeLa,Human,Cervix,Epithelial,Adult,cancer,female,MTT,TetrazoliumSalt,quantum_dots,0
CdTe,Cystein_based,,,,0.19,24.0,SH­SY5Y,Human,BoneMarrow,Epithelial,Young,cancer,female,MTT,TetrazoliumSalt,quantum_dots,0
CdTe,None,3.3,,,33.0,8.0,HepG2,Human,Liver,Epithelial,Adult,cancer,male,MTT,TetrazoliumSalt,quantum_dots,0
CdTe,None,2.7,,,30.0,2.0,K562,Human,BoneMarrow,Lymphoblast,Adult,cancer,female,MTT,TetrazoliumSalt,quantum_dots,0
CdS,None,3.0,,,0.5,24.0,Caco_2,Human,Colon,Epithelial,Adult,cancer,male,MTT,TetrazoliumSalt,quantum_dots,0
CdSe,None,4.8,,,0.1,24.0,HepG2,Human,Liver,Epithelial,Adult,cancer,male,SRB,resazurin/sulforhodamine_B,quantum_dots,0
CdTe,None,2.6,,,3.0,0.0,K562,Human,BoneMarrow,Lymphoblast,Adult,cancer,female,MTT,TetrazoliumSalt,quantum_dots,0
CdSe,Transferrin_based,5.4,,,3.2,24.0,HeLa,Human,Cervix,Epithelial,Adult,cancer,female,MTT,TetrazoliumSalt,quantum_dots,0
CdSe,sodium_based,103.0,,,0.0,72.0,HEK293,Human,Kidney,Epithelial,fetus,cancer,female,MTT,TetrazoliumSalt,quantum_dots,1
CdSe,CPP,9.0,,,0.0,24.0,hADAS,Human,Adipose-tissue,Endothelial,Stem,Normal,,MTT,TetrazoliumSalt,quantum_dots,0
CdSe,None,4.5,,,0.05,24.0,BEAS_2B,Human,Lung,Epithelial,Adult,Normal,,MTT,TetrazoliumSalt,quantum_dots,1
CdSe,None,9.0,,,0.0,72.0,MCF7,Human,Breast,Epithelial,Adult,cancer,female,MTS,TetrazoliumSalt,quantum_dots,0
CdSe,Arginine_based,4.0,,,0.45,12.0,HeLa,Human,Cervix,Epithelial,Adult,cancer,female,MTT,TetrazoliumSalt,quantum_dots,0
CdSe,Transferrin_based,5.4,,,3.2,72.0,HeLa,Human,Cervix,Epithelial,Adult,cancer,female,MTT,TetrazoliumSalt,quantum_dots,0
CdTe,Cystein_based,5.8,,,2.98,24.0,hMSCs,Human,BoneMarrow,Mesenchymal,Adult,Normal,,MTT,TetrazoliumSalt,quantum_dots,0
QD,GSH,20.9,-23.8,Sphere,,24.0,HaCat,Human,Skin,Keratinocyte,Adult,Normal,male,MTT,TetrazoliumSalt,quantum_dots,0
CdSe,SA_based,5.5,,,0.0,24.0,EPC,Human,BoneMarrow,Endothelial,,Normal,,MTT,TetrazoliumSalt,quantum_dots,0
CdSe,None,6.5,,,1.0,24.0,HeLa,Human,Cervix,Epithelial,Adult,cancer,female,MTT,TetrazoliumSalt,quantum_dots,0
QDs,Gelatin_based,5.3,-42.0,,0.0,7.0,PC12,Rat,Adrenal-gland,Irregular,Adult,cancer,male,ApoTox­Glo_Triplex,Caspase_Glo,quantum_dots,0
CdSe,Doxorubicin,7.15,,,0.01,1.0,SK­BR­3,Human,Breast,Epithelial,Adult,cancer,female,Luciferase-assay,,quantum_dots,0
CdS,None,67.5,,,4.1,6.0,R-Niger,Yeast,Microorganism,Somatic,,Normal,,FDA,,quantum_dots,0
CdSe,None,6.0,,,0.08,24.0,IGROV-1,Human,Ovary,Epithelial,Adult,cancer,female,MTT,TetrazoliumSalt,quantum_dots,0
CdTe,None,3.5,,,271.47,24.0,SPCA1,Human,Lung,Epithelial,Adult,cancer,female,MTT,TetrazoliumSalt,quantum_dots,1
CdSe,None,5.4,,,0.1,48.0,MDCK,Dog,Kidney,Epithelial,Adult,Normal,female,ECIS,Impedance,quantum_dots,1
CdSe,Transferrin_based,5.4,,,3.2,24.0,HeLa,Human,Cervix,Epithelial,Adult,cancer,female,MTT,TetrazoliumSalt,quantum_dots,0
CdSeTe,None,8.65,,,0.02,240.0,ABMCs,Pig,BoneMarrow,Stem-cell,Stem,,,MTT,TetrazoliumSalt,quantum_dots,0
CdSe,None,6.7,,,30.0,24.0,ATG5-MEF,Mouse,Embryo,Stem-cell,Stem,cancer,male,MTT,TetrazoliumSalt,quantum_dots,1
CdSe,TAT,4.3,,,0.01,24.0,NIH3T3,Mouse,Embryo,Fibroblast,fetus,Normal,,MTT,TetrazoliumSalt,quantum_dots,0
CdSe,CPP,3.01,,,0.2,3.0,COS­1,Monkey,Kidney,Fibroblast,Adult,Normal,,MTT,TetrazoliumSalt,quantum_dots,0
CdSe,CPP,3.01,,,0.2,3.0,HEK293,Human,Kidney,Epithelial,fetus,cancer,female,MTT,TetrazoliumSalt,quantum_dots,0
CdSe,None,4.0,,,0.0,72.0,R-reticulata,Microalgae,Microorganism,Somatic,,,,Colonigenic-assay,CrystalViolet,quantum_dots,1
CdSe,Folic_acid_based,6.0,,,0.1,2.0,HeLa,Human,Cervix,Epithelial,Adult,cancer,female,MTT,TetrazoliumSalt,quantum_dots,0
CdSe,None,5.0,,,0.1,120.0,M-Sativa,Plant_Alfalfa,Seed,Germ-cell,,Normal,,FDA,,quantum_dots,0
CdSe,None,4.5,,,0.5,24.0,A549,Human,Lung,Epithelial,Adult,cancer,male,Live/Dead,,quantum_dots,1
CdSeS,None,6.0,,,0.0,72.0,C-Vulgaris,Microalgae,Microorganism,Somatic,,Normal,,Colonigenic-assay,CrystalViolet,quantum_dots,0
CdTe,None,2.9,,,0.02,24.0,P-tricornutum,Microalgae,Microorganism,Somatic,,Normal,,Colonigenic-assay,CrystalViolet,quantum_dots,0
CdSe,GlycyrrhizicAcid,3.5,,,3.58,48.0,ECV304,Human,Bladder,Endothelial,Adult,cancer,female,MTT,TetrazoliumSalt,quantum_dots,0
CdTe,Folic_acid_based,6.0,,,0.0,24.0,A549,Human,Lung,Epithelial,Adult,cancer,male,MTT,TetrazoliumSalt,quantum_dots,0
CdSeS,NLS,,,,0.0,1.0,HeLa,Human,Cervix,Epithelial,Adult,cancer,female,XTT,TetrazoliumSalt,quantum_dots,0
CdTe,Cystein_based,2.9,,,0.22,12.0,HepG2,Human,Liver,Epithelial,Adult,cancer,male,MTT,TetrazoliumSalt,quantum_dots,1
CdTe,None,6.0,,,100.0,24.0,HepG2,Human,Liver,Epithelial,Adult,cancer,male,MTT,TetrazoliumSalt,quantum_dots,1
CdSeTe,None,12.0,,,0.01,16.0,BMDC,Mouse,BoneMarrow,Dendritic,,Normal,,MTT,TetrazoliumSalt,quantum_dots,0
CdTe,None,5.3,,,0.02,4.0,Raji,Human,Lymph,Lymphocyte,Adult,cancer,male,MTT,TetrazoliumSalt,quantum_dots,0
CdSeTe,None,8.65,,,0.02,6.0,RAG,Mouse,Kidney,Fibroblast,,cancer,,MTT,TetrazoliumSalt,quantum_dots,0
CdSe,None,65.0,,,0.0,24.0,MCF7,Human,Breast,Epithelial,Adult,cancer,female,MTT,TetrazoliumSalt,quantum_dots,0
CdSeTe,HSV_TK_based,12.0,,,0.01,72.0,Hep3B,Human,Liver,Epithelial,Adult,cancer,male,MTT,TetrazoliumSalt,quantum_dots,0
CdSe,Aptamer_based,3.0,,,5.0,24.0,A2780,Human,Ovary,Epithelial,Adult,cancer,female,MTT,TetrazoliumSalt,quantum_dots,1
CdSe,None,5.0,,,0.01,24.0,HaCat,Human,Skin,Keratinocyte,Adult,Normal,male,MTT,TetrazoliumSalt,quantum_dots,0
CdZnSeS,Polyglutamate,12.5,,,0.39,48.0,HeLa,Human,Cervix,Epithelial,Adult,cancer,female,MTT,TetrazoliumSalt,quantum_dots,1
CdTe,Cystein_based,,,,5.0,2.0,Hepatocyte,Mouse,Liver,Hepatocyte,,Normal,,WST-1,TetrazoliumSalt,quantum_dots,0
CdSe,None,8.3,,,0.02,10.0,HFF,Human,Foreskin,Fibroblast,neonate,Normal,male,Live/Dead,,quantum_dots,1
CdSe,None,5.4,,,0.1,36.0,MDCK,Dog,Kidney,Epithelial,Adult,Normal,female,ECIS,Impedance,quantum_dots,0
CdTe,Rnase,2.7,,,1.6,6.0,SGC-7901,Human,Stomach,Epithelial,Adult,cancer,female,MTT,TetrazoliumSalt,quantum_dots,0
CdSe,None,5.4,,,3.2,12.0,HeLa,Human,Cervix,Epithelial,Adult,cancer,female,MTT,TetrazoliumSalt,quantum_dots,0
CdTe,None,3.2,,,0.16,24.0,HepG2,Human,Liver,Epithelial,Adult,cancer,male,MTT,TetrazoliumSalt,quantum_dots,1
CdSe,None,2.0,,,7.18,24.0,PBMC,Human,Blood,Lymphoblast,Adult,Normal,,MTT,TetrazoliumSalt,quantum_dots,0
CdTe,None,5.0,,,220.0,24.0,VERO,Monkey,Kidney,Epithelial,Adult,Normal,,MTT,TetrazoliumSalt,quantum_dots,0
CdSe,Cystein_based,4.8,,,1.06,48.0,HeLa,Human,Cervix,Epithelial,Adult,cancer,female,MTT,TetrazoliumSalt,quantum_dots,0
CdSeTe,Irinotecan,12.0,,,0.01,24.0,B16,Mouse,Skin,Epithelial,,cancer,,MTT,TetrazoliumSalt,quantum_dots,1
CdSe,His_based,4.0,,,1.75,48.0,ECV304,Human,Bladder,Endothelial,Adult,cancer,female,MTT,TetrazoliumSalt,quantum_dots,1
CdSeTe,None,8.65,,,0.01,72.0,ESC,Mouse,Embryo,Stem-cell,Stem,Normal,,Trypan_Blue,Trypan_Blue,quantum_dots,0
CdSe,None,11.2,,,0.02,24.0,C17_2,Mouse,Cerebellum,Neural,fetus,Normal,,SRB,resazurin/sulforhodamine_B,quantum_dots,1
CdTe,None,5.3,,,0.02,96.0,HepG2,Human,Liver,Epithelial,Adult,cancer,male,MTT,TetrazoliumSalt,quantum_dots,1
CdSe,Superoxide-Dismutases,9.0,,,0.02,48.0,HeLa,Human,Cervix,Epithelial,Adult,cancer,female,MTT,TetrazoliumSalt,quantum_dots,0
QDs,COOH,10.0,,,0.05,24.0,MG­63,Human,Bone,Fibroblast,Adult,cancer,male,Live/Dead,CalceinAM,quantum_dots,0
CdSe,None,5.5,,,0.4,24.0,RAW 264.7,Mouse,Blood,Macrophage,Adult,cancer,male,MTS,TetrazoliumSalt,quantum_dots,0
CdSe,None,4.6,,,0.01,72.0,ESC,Mouse,Embryo,Stem-cell,Stem,Normal,,Trypan_Blue,Trypan_Blue,quantum_dots,0
CdSe,Curcumin,3.3,,,0.19,1.0,HL-60,Human,Blood,Myeloid,Adult,cancer,female,WST-1,TetrazoliumSalt,quantum_dots,0
CdSe,GlycyrrhizicAcid,4.0,,,2.67,48.0,ECV304,Human,Bladder,Endothelial,Adult,cancer,female,MTT,TetrazoliumSalt,quantum_dots,0
CdSe,None,9.0,,,0.21,624.0,hMSCs,Human,BoneMarrow,Mesenchymal,Adult,Normal,,MTT,TetrazoliumSalt,quantum_dots,0
CdSe,None,9.0,,,0.4,72.0,HLEC,Human,Lymph,Epithelial,,Normal,,Live/Dead,,quantum_dots,0
CdTe,None,2.0,,,2.03,8.0,MammalianLeukocytes,Rat,Blood,Leukocyte,,Normal,,MTT,TetrazoliumSalt,quantum_dots,0
CdTe,None,5.3,,,0.02,96.0,Raji,Human,Lymph,Lymphocyte,Adult,cancer,male,MTT,TetrazoliumSalt,quantum_dots,1
CdSe,None,5.0,,,0.01,8.0,HSF-42,Human,Skin,Fibroblast,,,,Trypan_Blue,Trypan_Blue,quantum_dots,0
CdSe,CPP,4.0,,,0.2,24.0,COS­1,Monkey,Kidney,Fibroblast,Adult,Normal,,MTT,TetrazoliumSalt,quantum_dots,0
CdSe,Trp_based,4.1,,,1.62,48.0,SH­SY5Y,Human,BoneMarrow,Epithelial,Young,cancer,female,MTT,TetrazoliumSalt,quantum_dots,1
CdTe,None,4.5,,,0.3,72.0,Cal27,Human,Tongue,Epithelial,Adult,cancer,male,MTT,TetrazoliumSalt,quantum_dots,0
CdTe,None,3.0,,,0.2,48.0,K562,Human,BoneMarrow,Lymphoblast,Adult,cancer,female,MTT,TetrazoliumSalt,quantum_dots,1
CdSe,None,9.0,,,0.21,336.0,hMSCs,Human,BoneMarrow,Mesenchymal,Adult,Normal,,MTT,TetrazoliumSalt,quantum_dots,0
CdTe,Fibrinogen,5.0,,,4.13,24.0,MCF7,Human,Breast,Epithelial,Adult,cancer,female,MTT,TetrazoliumSalt,quantum_dots,0
CdSe,None,6.5,,,1.0,24.0,HeLa,Human,Cervix,Epithelial,Adult,cancer,female,MTT,TetrazoliumSalt,quantum_dots,0
CdSe,Lipofectamine,7.2,,,0.01,48.0,HeLa,Human,Cervix,Epithelial,Adult,cancer,female,WST-1,TetrazoliumSalt,quantum_dots,0
CdSe,GSH,4.5,,,0.08,24.0,HeLa,Human,Cervix,Epithelial,Adult,cancer,female,MTT,TetrazoliumSalt,quantum_dots,0
CdSe,None,5.79,,,0.1,24.0,HepG2,Human,Liver,Epithelial,Adult,cancer,male,MTT,TetrazoliumSalt,quantum_dots,0
CdTe,None,2.2,,,0.71,24.0,L929,Mouse,Connective-tissue,Fibroblast,neonate,Normal,male,FACS,fluorescent,quantum_dots,0
CdTe,DMSA,3.4,,,0.55,2.0,HeLa,Human,Cervix,Epithelial,Adult,cancer,female,MTT,TetrazoliumSalt,quantum_dots,0
CdTe,None,2.64,,,0.15,24.0,PC12,Rat,Adrenal-gland,Irregular,Adult,cancer,male,MTT,TetrazoliumSalt,quantum_dots,1
CdSe,Folic_acid_based,9.0,,,0.0,4.0,NIH3T3,Mouse,Embryo,Fibroblast,fetus,Normal,,MTT,TetrazoliumSalt,quantum_dots,0
CdTe,None,3.2,,,0.02,120.0,P-tricornutum,Microalgae,Microorganism,Somatic,,Normal,,Colonigenic-assay,CrystalViolet,quantum_dots,0
CdTe,None,4.1,,,0.76,24.0,C33,Human,Cervix,Epithelial,Adult,cancer,female,MTT,TetrazoliumSalt,quantum_dots,1
CdSe,sodium_based,103.0,,,0.0,24.0,HEK293,Human,Kidney,Epithelial,fetus,cancer,female,MTT,TetrazoliumSalt,quantum_dots,0
CdS,Cystein_based,18.0,,,0.11,24.0,VERO,Monkey,Kidney,Epithelial,Adult,Normal,,MTT,TetrazoliumSalt,quantum_dots,1
CdSe,None,5.0,,,0.01,96.0,hMSCs,Human,BoneMarrow,Mesenchymal,Adult,Normal,,APO_BrdU_TUNEL,BrdUTP,quantum_dots,0
CdSe,Sulforaphane,6.7,,,30.0,24.0,ATG5-MEF,Mouse,Embryo,Stem-cell,Stem,cancer,male,MTT,TetrazoliumSalt,quantum_dots,1
CdTe,None,3.5,,,3.03,48.0,L929,Mouse,Connective-tissue,Fibroblast,neonate,Normal,male,MTT,TetrazoliumSalt,quantum_dots,1
CdSe,None,7.7,,,0.03,48.0,MCF7,Human,Breast,Epithelial,Adult,cancer,female,MTT,TetrazoliumSalt,quantum_dots,1
CdTe,FuGENE-HD,7.0,,,2.0,12.0,HL-7702,Human,Liver,Hepatocyte,,Normal,,MTT,TetrazoliumSalt,quantum_dots,0
CdSe,PULsin,4.0,,,0.2,4.0,THP_1,Human,Blood,monocyte,neonate,cancer,male,MTS,TetrazoliumSalt,quantum_dots,0
CdTe,None,4.8,,,0.24,24.0,L-02,Human,Liver,Epithelial,Adult,cancer,female,WST-1,TetrazoliumSalt,quantum_dots,1
CdSe,BSA,4.6,,,1.0,12.0,KC,Rat,Liver,Epithelial,,Normal,,MTT,TetrazoliumSalt,quantum_dots,0
CdTe,None,4.0,,,0.01,24.0,K562,Human,BoneMarrow,Lymphoblast,Adult,cancer,female,FACS,fluorescent,quantum_dots,0
CdSe,None,9.0,,,0.02,24.0,primary,Cow,Skin,Fibroblast,Adult,Normal,,MTT,TetrazoliumSalt,quantum_dots,0
CdSe,None,5.5,,,0.16,24.0,A375,Human,Skin,Epithelial,Adult,cancer,female,MTT,TetrazoliumSalt,quantum_dots,1
CdSe,None,4.0,,,0.2,24.0,COS­1,Monkey,Kidney,Fibroblast,Adult,Normal,,MTT,TetrazoliumSalt,quantum_dots,0
CdSeTe,None,8.0,,,0.17,24.0,PANC-1,Human,Pancreas,Epithelial,Adult,cancer,male,MTS,TetrazoliumSalt,quantum_dots,0
CdSeTe,None,4.3,,,0.08,2.0,J774A.1,Mouse,Ascites,Macrophage,Adult,cancer,female,MTT,TetrazoliumSalt,quantum_dots,1
CdSe,None,4.0,,,0.01,4.0,HeLa,Human,Cervix,Epithelial,Adult,cancer,female,MTT,TetrazoliumSalt,quantum_dots,0
CdTe,GSH,3.7,,,1.55,3.0,Erythrocyte,Rabbit,Blood,Erythrocyte,,Normal,,Hemolysis,,quantum_dots,0
CdSe,NLS,,,,0.01,24.0,NIH3T3,Mouse,Embryo,Fibroblast,fetus,Normal,,MTT,TetrazoliumSalt,quantum_dots,0
CdSe,Cystein_based,,,,0.02,48.0,HUVEC,Human,Umbilical,Endothelial,fetus,Normal,,SRB,resazurin/sulforhodamine_B,quantum_dots,0
CdSe,None,7.0,,,1.0,24.0,A549,Human,Lung,Epithelial,Adult,cancer,male,WST-1,TetrazoliumSalt,quantum_dots,0
QDs,MPA,5.4,,,0.5,24.0,HMEC­1,Human,Skin,Endothelial,neonate,Normal,male,MTS,TetrazoliumSalt,quantum_dots,0
CdSe,Antibody_based,7.15,,,0.0,1.0,SK­BR­3,Human,Breast,Epithelial,Adult,cancer,female,Luciferase-assay,,quantum_dots,0
CdSe,Serum_based,6.0,,,0.02,18.0,TK6,Human,Spleen,Lymphoblast,Young,cancer,male,Colonigenic-assay,CrystalViolet,quantum_dots,0
CdHgTe,None,3.0,,,0.12,120.0,L929,Mouse,Connective-tissue,Fibroblast,neonate,Normal,male,MTT,TetrazoliumSalt,quantum_dots,1
CdTe,Immunosuppressive-Drug,5.06,,,0.21,24.0,HK-2,Human,Kidney,Epithelial,Adult,cancer,male,MTT,TetrazoliumSalt,quantum_dots,1
CdSe,L_GSH_based,5.0,,,1.09,48.0,HepG2,Human,Liver,Epithelial,Adult,cancer,male,MTT,TetrazoliumSalt,quantum_dots,0
CdTe,None,2.0,,,2.0,72.0,Dm28,Protozoa,Microorganism,Somatic,,Normal,,FACS,fluorescent,quantum_dots,0
CdTe,Gelatin_based,2.5,,,0.1,48.0,PC12,Rat,Adrenal-gland,Irregular,Adult,cancer,male,APO_BrdU_TUNEL,BrdUTP,quantum_dots,0
CdTe,None,3.5,,,5.0,24.0,BY-2,Tobacco,Callus,Epithelial,,Normal,,Others,,quantum_dots,0
CdTe,GSH,2.9,,,2.22,48.0,HEK293,Human,Kidney,Epithelial,fetus,cancer,female,MTT,TetrazoliumSalt,quantum_dots,1
CdTe,gum_arabic,3.0,,,0.03,24.0,HepG2,Human,Liver,Epithelial,Adult,cancer,male,MTT,TetrazoliumSalt,quantum_dots,0
CdSe,None,5.3,,,0.56,24.0,Murine-Alveolar-Macrophages,Mouse,Lung,Alveolar-Macrophage,Adult,Normal,,LDH,LDHrelease,quantum_dots,0
CdSe,None,5.5,,,0.0,72.0,U251,Human,Brain,Epithelial,Adult,cancer,,MTT,TetrazoliumSalt,quantum_dots,0
CdSe,HSA,4.0,,,0.01,4.0,HeLa,Human,Cervix,Epithelial,Adult,cancer,female,MTT,TetrazoliumSalt,quantum_dots,0
CdSe,Hydroxyapatite,4.6,,,0.67,4.0,MC3T3-E1,Mouse,Bone,Preosteoblast,neonate,Normal,,Others,,quantum_dots,0
CdSe,None,5.54,,,0.1,100.0,T-Thermophila-BF5,Protozoa,Microorganism,Somatic,,Normal,,Others,,quantum_dots,0
CdTe,None,6.2,,,0.0,20.0,B-LCL,Human,Blood,Monocyte,neonate,cancer,,Colonigenic-assay,CrystalViolet,quantum_dots,0
CdSe,CPP,4.0,,,0.2,24.0,COS­1,Monkey,Kidney,Fibroblast,Adult,Normal,,MTT,TetrazoliumSalt,quantum_dots,1
CdSe,Silibinin,5.5,,,0.18,24.0,A375,Human,Skin,Epithelial,Adult,cancer,female,MTT,TetrazoliumSalt,quantum_dots,0
CdSe,PULsin,4.0,,,0.2,24.0,THP_1,Human,Blood,monocyte,neonate,cancer,male,MTS,TetrazoliumSalt,quantum_dots,0
CdSe,None,6.7,,,0.04,24.0,A549,Human,Lung,Epithelial,Adult,cancer,male,MTS,TetrazoliumSalt,quantum_dots,1
CdTe,None,3.32,,,0.74,4.0,PANC-1,Human,Pancreas,Epithelial,Adult,cancer,male,MTT,TetrazoliumSalt,quantum_dots,0
CdTe,None,2.5,,,0.35,24.0,DRG,Mouse,Spine,Neural,Adult,Normal,,MTT,TetrazoliumSalt,quantum_dots,0
CdTe,None,3.5,,,3.0,0.0,K562,Human,BoneMarrow,Lymphoblast,Adult,cancer,female,MTT,TetrazoliumSalt,quantum_dots,0
CdTe,None,5.2,,,0.19,24.0,PC12,Rat,Adrenal-gland,Irregular,Adult,cancer,male,MTT,TetrazoliumSalt,quantum_dots,1
CdSe,None,7.5,,,0.05,12.0,L-02,Human,Liver,Epithelial,Adult,cancer,female,WST-1,TetrazoliumSalt,quantum_dots,0
CdSe,None,7.2,,,0.01,48.0,HeLa,Human,Cervix,Epithelial,Adult,cancer,female,WST-1,TetrazoliumSalt,quantum_dots,0
CdTe,None,4.6,,,1.8,48.0,MCF7,Human,Breast,Epithelial,Adult,cancer,female,WST-1,TetrazoliumSalt,quantum_dots,0
CdTe,None,4.45,,,32.0,6.0,S-180,Mouse,Connective-tissue,Fibroblast,,cancer,,MTT,TetrazoliumSalt,quantum_dots,0
CdSe,None,6.3,,,0.02,72.0,MCF7,Human,Breast,Epithelial,Adult,cancer,female,MTT,TetrazoliumSalt,quantum_dots,1
CdTe,None,4.6,,,5.29,24.0,L929,Mouse,Connective-tissue,Fibroblast,neonate,Normal,male,MTT,TetrazoliumSalt,quantum_dots,0
CdTe,Gelatin_based,4.5,,,0.1,48.0,PC12,Rat,Adrenal-gland,Irregular,Adult,cancer,male,APO_BrdU_TUNEL,BrdUTP,quantum_dots,0
CdTe,None,4.6,,,3.0,1.0,MG­63,Human,Bone,Fibroblast,Adult,cancer,male,MTT,TetrazoliumSalt,quantum_dots,0
CdSe,None,9.0,,,0.01,24.0,HaCat,Human,Skin,Keratinocyte,Adult,Normal,male,MTT,TetrazoliumSalt,quantum_dots,0
CdSe,None,5.4,,,3.2,24.0,HeLa,Human,Cervix,Epithelial,Adult,cancer,female,MTT,TetrazoliumSalt,quantum_dots,0
CdSe,Poloxamer,7.7,,,0.03,24.0,A549,Human,Lung,Epithelial,Adult,cancer,male,MTT,TetrazoliumSalt,quantum_dots,1
CdTe,None,2.6,,,3.0,24.0,MG­63,Human,Bone,Fibroblast,Adult,cancer,male,MTT,TetrazoliumSalt,quantum_dots,1
QD,CyA,6.2,35.3,Sphere,,24.0,HaCat,Human,Skin,Keratinocyte,Adult,Normal,male,MTT,TetrazoliumSalt,quantum_dots,0
CdSe,None,7.0,,,0.62,48.0,Colo­205,Human,Colon,Epithelial,Adult,cancer,male,Trypan_Blue,Trypan_Blue,quantum_dots,0
CdSe,None,9.0,,,0.02,24.0,HEK293,Human,Kidney,Epithelial,fetus,cancer,female,MTT,TetrazoliumSalt,quantum_dots,0
CdSe,Arginine_based,2.4,,,0.15,72.0,HeLa,Human,Cervix,Epithelial,Adult,cancer,female,WST-1,TetrazoliumSalt,quantum_dots,0
CdSe,SA_based,5.5,,,0.04,24.0,BNL1-ME-A.7R.1-(MEAR),Mouse,Liver,Epithelial,,Normal,,MTT,TetrazoliumSalt,quantum_dots,0
CdSe,None,5.3,,,0.01,24.0,N9,Mouse,Brain,Neural,,cancer,male,MTT,TetrazoliumSalt,quantum_dots,0
CdTe,None,4.5,,,3.0,24.0,K562,Human,BoneMarrow,Lymphoblast,Adult,cancer,female,MTT,TetrazoliumSalt,quantum_dots,0
CdS,None,5.0,,,0.5,24.0,MCF7,Human,Breast,Epithelial,Adult,cancer,female,SRB,resazurin/sulforhodamine_B,quantum_dots,1
CdSe,CPP,4.3,,,0.1,24.0,A549,Human,Lung,Epithelial,Adult,cancer,male,SRB,resazurin/sulforhodamine_B,quantum_dots,0
CdSe,Serum_based,5.0,,,0.02,18.0,TK6,Human,Spleen,Lymphoblast,Young,cancer,male,Colonigenic-assay,CrystalViolet,quantum_dots,0
CdSe,None,2.0,,,7.18,72.0,J774A.1,Mouse,Ascites,Macrophage,Adult,cancer,female,MTT,TetrazoliumSalt,quantum_dots,1
CdSe,None,3.7,,,0.5,4.0,HepG2,Human,Liver,Epithelial,Adult,cancer,male,MTT,TetrazoliumSalt,quantum_dots,0
CdSe,None,3.5,,,0.4,24.0,HeLa,Human,Cervix,Epithelial,Adult,cancer,female,MTT,TetrazoliumSalt,quantum_dots,1
CdSe,CPP,4.0,,,0.2,1.0,THP_1,Human,Blood,monocyte,neonate,cancer,male,MTS,TetrazoliumSalt,quantum_dots,0
CdSeTe,RGD_based,7.68,,,0.28,24.0,L929,Mouse,Connective-tissue,Fibroblast,neonate,Normal,male,MTT,TetrazoliumSalt,quantum_dots,0
CdTe,GSH,3.3,,,9.5,24.0,HepG2,Human,Liver,Epithelial,Adult,cancer,male,MTT,TetrazoliumSalt,quantum_dots,0
CdSe,None,4.7,,,0.02,48.0,HUVEC,Human,Umbilical,Endothelial,fetus,Normal,,MTT,TetrazoliumSalt,quantum_dots,0
CdTe,None,4.0,,,0.08,96.0,MCF7,Human,Breast,Epithelial,Adult,cancer,female,XTT,TetrazoliumSalt,quantum_dots,0
CdSe,SA_based,7.15,,,0.04,1.0,HeLa,Human,Cervix,Epithelial,Adult,cancer,female,MTS,TetrazoliumSalt,quantum_dots,0
CdSe,None,4.5,,,0.05,24.0,HFF,Human,Foreskin,Fibroblast,neonate,Normal,male,MTT,TetrazoliumSalt,quantum_dots,1
CdSe,None,6.3,,,0.24,24.0,SH­SY5Y,Human,BoneMarrow,Epithelial,Young,cancer,female,MTT,TetrazoliumSalt,quantum_dots,1
CdSe,Cystein_based,,,,0.02,24.0,HUVEC,Human,Umbilical,Endothelial,fetus,Normal,,SRB,resazurin/sulforhodamine_B,quantum_dots,0
CdSeTe,None,5.7,,,0.64,24.0,RAW 264.7,Mouse,Blood,Macrophage,Adult,cancer,male,MTT,TetrazoliumSalt,quantum_dots,0
CdSe,None,6.7,,,0.04,24.0,RAW 264.7,Mouse,Blood,Macrophage,Adult,cancer,male,MTS,TetrazoliumSalt,quantum_dots,0
CdTe,None,5.0,,,0.05,6.0,HT29,Human,Colon,Epithelial,Adult,cancer,female,MTT,TetrazoliumSalt,quantum_dots,0
CdSeTe,HSV_TK_based,12.0,,,0.01,72.0,BEL,Human,Liver,Hepatocyte,Adult,cancer,,MTT,TetrazoliumSalt,quantum_dots,0
CdSe,None,14.5,,,0.06,24.0,HeLa,Human,Cervix,Epithelial,Adult,cancer,female,MTT,TetrazoliumSalt,quantum_dots,1
CdSe,L_GSH_based,5.0,,,1.09,48.0,NIH3T3,Mouse,Embryo,Fibroblast,fetus,Normal,,MTT,TetrazoliumSalt,quantum_dots,0
CdSe,Serum_based,5.0,,,0.02,24.0,THP_1,Human,Blood,monocyte,neonate,cancer,male,Colonigenic-assay,CrystalViolet,quantum_dots,0
CdSeTe,BSA,7.68,,,0.28,24.0,L929,Mouse,Connective-tissue,Fibroblast,neonate,Normal,male,MTT,TetrazoliumSalt,quantum_dots,0
CdTe,Cystein_based,2.9,,,0.22,8.0,HepG2,Human,Liver,Epithelial,Adult,cancer,male,Luciferase-assay,,quantum_dots,1
CdSeS,None,4.1,,,0.86,24.0,HepG2,Human,Liver,Epithelial,Adult,cancer,male,MTT,TetrazoliumSalt,quantum_dots,0
CdSe,None,5.0,,,0.02,72.0,GT1-7,Mouse,Hypothalmus,Neural,,Normal,,Colonigenic-assay,CrystalViolet,quantum_dots,0
CdTe,None,2.2,,,0.16,12.0,PANC-1,Human,Pancreas,Epithelial,Adult,cancer,male,Luciferase-assay,,quantum_dots,1
QD,Dopamine,5.4,,Sphere,,24.0,J774A.1,Mouse,Ascites,Macrophage,Adult,cancer,female,MTS,TetrazoliumSalt,quantum_dots,0
QDs,TGA,11.7,-30.0,,0.0,16.0,PC12,Rat,Adrenal-gland,Irregular,Adult,cancer,male,MTT,TetrazoliumSalt,quantum_dots,1
CdS,None,3.0,,,0.06,24.0,HeLa,Human,Cervix,Epithelial,Adult,cancer,female,MTT,TetrazoliumSalt,quantum_dots,0
CdSeTe,HSV_TK_based,12.0,,,0.01,72.0,HepG2,Human,Liver,Epithelial,Adult,cancer,male,MTT,TetrazoliumSalt,quantum_dots,0
CdTe,gum_arabic,3.0,,,0.2,24.0,K562,Human,BoneMarrow,Lymphoblast,Adult,cancer,female,MTT,TetrazoliumSalt,quantum_dots,1
CdTe,None,2.64,,,7.35,48.0,Hepatocyte,Fish,Liver,Hepatocyte,fetus,Normal,male,FDA,,quantum_dots,1
QDs,COOH,10.0,,,0.05,24.0,HeLa,Human,Cervix,Epithelial,Adult,cancer,female,Live/Dead,CalceinAM,quantum_dots,0
CdSe,None,4.6,,,0.02,168.0,ABMCs,Pig,BoneMarrow,Stem-cell,Stem,,,MTT,TetrazoliumSalt,quantum_dots,0
CdTe,None,3.68,,,7.86,24.0,A549,Human,Lung,Epithelial,Adult,cancer,male,SRB,resazurin/sulforhodamine_B,quantum_dots,1
CdTe,None,3.6,,,0.1,12.0,NIH3T3,Mouse,Embryo,Fibroblast,fetus,Normal,,WST-1,TetrazoliumSalt,quantum_dots,1
QD,Dopamine,5.4,,Sphere,,24.0,SVEC4­10,Mouse,axillary lymph node,Endothelial,Adult,Normal,male,MTS,TetrazoliumSalt,quantum_dots,0
CdSe,Folic_acid_based,5.0,,,1.0,24.0,KB,Human,Cervix,Epithelial,,cancer,female,MTT,TetrazoliumSalt,quantum_dots,1
CdSe,None,5.5,,,3.0,2.0,KB,Human,Cervix,Epithelial,,cancer,female,MTT,TetrazoliumSalt,quantum_dots,1
CdSe,Serum_based,5.0,,,0.02,24.0,BEAS_2B,Human,Lung,Epithelial,Adult,Normal,,Colonigenic-assay,CrystalViolet,quantum_dots,0
CdSe,Serum_based,6.0,,,0.02,72.0,BEAS_2B,Human,Lung,Epithelial,Adult,Normal,,Colonigenic-assay,CrystalViolet,quantum_dots,0
CdSe,Silibinin,5.5,,,0.18,24.0,A375,Human,Skin,Epithelial,Adult,cancer,female,MTT,TetrazoliumSalt,quantum_dots,0
CdTe,Daunorubicin,4.0,,,40.0,36.0,HepG2,Human,Liver,Epithelial,Adult,cancer,male,MTT,TetrazoliumSalt,quantum_dots,1
CdSe,None,4.3,,,0.05,24.0,HDF,Human,Skin,Fibroblast,Adult,Normal,,SRB,resazurin/sulforhodamine_B,quantum_dots,0
CdSe,None,4.0,,,1.0,48.0,A431,Human,Skin,Epithelial,Adult,cancer,female,NR,toluylene red,quantum_dots,0
CdSe,Lipofectamine,4.0,,,0.01,24.0,EAhy926,Human,Somatic Cell-hybrid,Endothelial,,Normal,male,MTS,TetrazoliumSalt,quantum_dots,0
CdSeTe,Carbon,6.0,,,1.47,24.0,HeLa,Human,Cervix,Epithelial,Adult,cancer,female,MTT,TetrazoliumSalt,quantum_dots,0
CdSe,None,3.37,,,0.29,22.0,NHBE,Human,Lung,Epithelial,Adult,Normal,,WST-1,TetrazoliumSalt,quantum_dots,0
CdSe,His_based,4.3,,,0.02,24.0,PC3,Human,Prostate,Epithelial,Adult,cancer,male,WST-1,TetrazoliumSalt,quantum_dots,0
CdSe,None,5.4,,,0.04,8.0,GES-1,Human,Gastic,Epithelial,neonate,Normal,,MTT,TetrazoliumSalt,quantum_dots,0
CdSe,Hydroxyapatite,4.6,,,0.67,1.0,MC3T3-E1,Mouse,Bone,Preosteoblast,neonate,Normal,,Others,,quantum_dots,0
CdTe,None,3.5,,,0.06,48.0,NIH3T3,Mouse,Embryo,Fibroblast,fetus,Normal,,MTT,TetrazoliumSalt,quantum_dots,0
CdSe,None,4.8,,,0.1,24.0,HepG2,Human,Liver,Epithelial,Adult,cancer,male,SRB,resazurin/sulforhodamine_B,quantum_dots,0
CdTe,None,3.7,,,3.0,0.0,K562,Human,BoneMarrow,Lymphoblast,Adult,cancer,female,MTT,TetrazoliumSalt,quantum_dots,0
CdSe,None,4.0,,,0.2,24.0,EAhy926,Human,Somatic Cell-hybrid,Endothelial,,Normal,male,MTS,TetrazoliumSalt,quantum_dots,0
CdTe,None,2.5,,,0.1,48.0,PC12,Rat,Adrenal-gland,Irregular,Adult,cancer,male,APO_BrdU_TUNEL,BrdUTP,quantum_dots,0
CdTe,Herceptin,7.0,,,0.0,48.0,KB,Human,Cervix,Epithelial,,cancer,female,MTT,TetrazoliumSalt,quantum_dots,1
CdSe,None,4.6,,,0.02,240.0,ABMCs,Pig,BoneMarrow,Stem-cell,Stem,,,MTT,TetrazoliumSalt,quantum_dots,0
CdSe,None,4.6,,,0.02,48.0,primary,Cow,Skin,Fibroblast,Adult,Normal,,MTT,TetrazoliumSalt,quantum_dots,0
CdSe,sodium_based,3.0,,,8.28,48.0,HepG2,Human,Liver,Epithelial,Adult,cancer,male,MTT,TetrazoliumSalt,quantum_dots,1
CdSe,None,9.0,,,0.02,48.0,primary,Cow,Skin,Fibroblast,Adult,Normal,,MTT,TetrazoliumSalt,quantum_dots,0
CdSe,None,5.0,,,0.11,24.0,NIH3T3,Mouse,Embryo,Fibroblast,fetus,Normal,,MTT,TetrazoliumSalt,quantum_dots,1
CdSe,None,9.0,,,0.0,24.0,MCF7,Human,Breast,Epithelial,Adult,cancer,female,MTT,TetrazoliumSalt,quantum_dots,0
