Repository: ammar257ammar/Nanosafety-ML-pycaret

# Exploratory Quantitative Structure Activity Relationships (QSAR) machine learning modeling targeting cellular viability

## This work is part of the study titled: A data reusability assessment in the nanosafety domain based on the NSDRA framework followed by an exploratory Quantitative Structure Activity Relationships (QSAR) modeling targeting cellular viability.

### Abstract

**Intro:** The current effort towards the digital transformation across multiple scientific domains requires data that is Findable, Accessible, Interoperable and Reusable (FAIR). In addition to the FAIR data, what is required for the application of computational tools, such as Quantitative Structure Activity Relationships (QSARs), is a sufficient data volume and the ability to merge sources into homogeneous digital assets. In the nanosafety domain there is a lack of FAIR  available metadata. 

**Methodology:** To address this challenge, we utilized 34 datasets from the nano-health and environmental safety domain by exploiting the NanoSafety Data Reusability Assessment (NSDRA) framework, which allowed the annotation and assessment of dataset’s reusability. From the framework’s application results, eight datasets targeting the same endpoint (i.e. numerical cellular viability) were selected, processed and merged to test several hypothesis including universal versus nanogroup-specific QSAR models (metal oxide, carbon based, nanotubes, and quantum dots), and regression versus classification Machine Learning (ML) algorithms. 

**Results:** Universal regression and classification QSARs reached an 0.62 R2 and 0.87 accuracy, respectively, for test set. Nanogroup-specific regression models reached 0.91 R2 for nanotubes test set followed by carbon based (0.88), metal oxide (0.7) and quantum dots (0.44). Nanogroup-specific classification models reached 0.93 accuracy for nanotubes test set, followed by carbon-based and metal oxide (0.91), and quantum dots (0.81). The results revealed the need of nanogroup-specific models instead of universal ones. Feature importance revealed different patterns depending on the dataset with common influential features including core size, exposure conditions and toxicological assay.
Even in the case where the available experimental knowledge was merged, the models still failed to correctly predict the outputs of an unseen dataset, revealing the cumbersome conundrum of scientific reproducibility in realistic applications of QSAR for nanosafety. To train better models, data quality, the depth of experimental descriptions and the usage of variables that capture the prediction of cell viability are crucial. 

**Conclusions:** This study reveals that the digitalization of nanosafety knowledge in a reproducible manner has a long way towards its successful pragmatic implementation. The approach carried out in the study shows a promising approach to increase the FAIRness across all the elements of computational studies, from dataset’s annotation to FAIR modelling reporting. This has significant implications for future research as it provides an example of how to utilize and report different tools available in the nanosafety knowledge system, while increasing the transparency of the results.

### Study Design

File: output/datasets/universal/data_classification_train_df.csv (part 1 of 28)
NP_type,Coating,core_size_nm,hydro_size_nm,Surf_charge_mV,Surface_area_m2_g,shape,Dose_microg_mL,Duration_h,Cell_name,Cell_species,cell_Organ,Cell_morphology,Cell_age,cell_type,sex,Assay,Test_indicator,nanomaterial_group,viability_class
CdTe,Ganciclovir,3.9,,,,,1.0,96.0,HeLa,Human,Cervix,Epithelial,Adult,cancer,female,MTT,TetrazoliumSalt,quantum_dots,Toxic
TiO2,None,10.0,1457.0,-11.0,,,10.0,,BEAS_2B,Human,Lung,Epithelial,Adult,Normal,,MTS,TetrazoliumSalt,meta_oxide,NonToxic
CdSe,None,2.77,,,,,9.04,100.0,T-Thermophila-BF5,Protozoa,Microorganism,Somatic,,Normal,,Others,,quantum_dots,Toxic
Hydroxyapatite,None,20.0,,-5.3,,Rod,300.0,24.0,RAW 264.7,Mouse,Blood,Macrophage,Adult,cancer,male,CCK_8,TetrazoliumSalt,other,NonToxic
TiO2,None,5.0,,,,Lentil,10.0,24.0,SH­SY5Y,Human,BoneMarrow,Epithelial,Young,cancer,female,MTT,TetrazoliumSalt,meta_oxide,NonToxic
CdSeTe,HSV_TK_based,12.0,,,,,0.03,96.0,HL-7702,Human,Liver,Hepatocyte,,Normal,,MTT,TetrazoliumSalt,quantum_dots,NonToxic
Chitosan,None,,,72.1,,Irregular,500.0,72.0,MBMC,Mouse,BoneMarrow,Spindle,Adult,Normal,,MTT,TetrazoliumSalt,other,NonToxic
Dendrimer,NH2,,,,,,0.19,3.0,Clone­9,Rat,Liver,Epithelial,Young,Normal,male,MTT,TetrazoliumSalt,other,NonToxic
SiO2,None,50.0,79.0,-13.2,108.3,,10.0,24.0,A549,Human,Lung,Epithelial,Adult,cancer,male,Alamar_Blue,AlamarBlue,meta_oxide,NonToxic
Ag,None,,,,,Sphere,100.0,24.0,Caco_2,Human,Colon,Epithelial,Adult,cancer,male,CCK_8,TetrazoliumSalt,other,NonToxic
Bi,NH2,,,,,,0.05,24.0,MG­63,Human,Bone,Fibroblast,Adult,cancer,male,MTT,TetrazoliumSalt,other,NonToxic
CdTe,GSH,3.7,,,,,1.55,4.0,Erythrocyte,Rabbit,Blood,Erythrocyte,,Normal,,Hemolysis,,quantum_dots,NonToxic
TiO2,None,38.0,,,,,0.0,24.0,HUVEC,Human,Umbilical,Endothelial,fetus,Normal,,CytoTox­One,LDHrelease,meta_oxide,NonToxic
Ag,None,,,-1.4,,Wire,20.0,24.0,J774A.1,Mouse,Ascites,Macrophage,Adult,cancer,female,MTS,TetrazoliumSalt,other,NonToxic
Nanotubes,None,68.0,,,,,0.0,96.0,HMM,Human,Blood,Monocyte/Macrophage,Adult,Normal,,Live/Dead,toluylene red,nanotubes,NonToxic
CdSe,None,7.0,,,,,1.0,24.0,A549,Human,Lung,Epithelial,Adult,cancer,male,LDH,LDHrelease,quantum_dots,NonToxic
Chitosan,None,,,74.4,,Irregular,750.0,24.0,MBMC,Mouse,BoneMarrow,Spindle,Adult,Normal,,MTT,TetrazoliumSalt,other,NonToxic
CdSeS,None,10.0,,,,,0.0,48.0,U87,Human,Brain,Epithelial,Adult,cancer,male,MTS,TetrazoliumSalt,quantum_dots,NonToxic
Dendrimer,None,,,,,Sphere,4.55,12.0,HaCat,Human,Skin,Keratinocyte,Adult,Normal,male,MTT,TetrazoliumSalt,other,NonToxic
Ag,None,,,-1.4,,Wire,5.0,24.0,J774A.1,Mouse,Ascites,Macrophage,Adult,cancer,female,MTS,TetrazoliumSalt,other,NonToxic
Bi2O3,None,27.4,515.6,18.12,,Tetragonal,6.2,24.0,THP_1,Human,Blood,monocyte,neonate,cancer,male,MTS,TetrazoliumSalt,meta_oxide,NonToxic
CdSe,Cystein_based,4.8,,,,,0.1,24.0,HEK293,Human,Kidney,Epithelial,fetus,cancer,female,SRB,resazurin/sulforhodamine_B,quantum_dots,NonToxic
Polystyrene,NH2,100.0,,24.6,,Sphere,25.0,24.0,AT2,Human,Lung,Epithelial,,Normal,,MTT,TetrazoliumSalt,other,NonToxic
IronOxide,PEG_based,361.4,,12.1,,,0.0,24.0,RAW 264.7,Mouse,Blood,Macrophage,Adult,cancer,male,LDH,LDHrelease,meta_oxide,NonToxic
ZnO,None,100.0,273.4,-11.7,20.0,,30.0,6.0,SH­SY5Y,Human,BoneMarrow,Epithelial,Young,cancer,female,NR,toluylene red,meta_oxide,NonToxic
TiO2,None,148.15,,-14.55,,Irregular,0.08,48.0,A431,Human,Skin,Epithelial,Adult,cancer,female,MTT,TetrazoliumSalt,meta_oxide,NonToxic
Chitosan,None,,,71.3,,Irregular,31.25,24.0,MBMC,Mouse,BoneMarrow,Spindle,Adult,Normal,,MTT,TetrazoliumSalt,other,NonToxic
Y2O3,None,38.0,1222.9,-10.7,,,750.0,,HaCat,Human,Skin,Keratinocyte,Adult,Normal,male,CytoTox-Glo,Dead-Cell-Protease,meta_oxide,NonToxic
ZnO,None,97.5,,,,Irregular,250.0,3.0,Lymphocyte,Human,Blood,Lymphoblast,Adult,Normal,,MTT,TetrazoliumSalt,meta_oxide,NonToxic
CdSe,Maltose,6.0,,,,,0.1,2.0,HeLa,Human,Cervix,Epithelial,Adult,cancer,female,MTT,TetrazoliumSalt,quantum_dots,NonToxic
Ag,None,29.57,,-27.0,,Sphere,250.0,24.0,HeLa,Human,Cervix,Epithelial,Adult,cancer,female,NR,toluylene red,other,Toxic
TiO2,None,25.0,228.3,-10.7,40.0,,150.0,6.0,SH­SY5Y,Human,BoneMarrow,Epithelial,Young,cancer,female,NR,toluylene red,meta_oxide,NonToxic
PTFE-PMMA,None,851.05,,-5.25,,Irregular,10.0,24.0,HepG2,Human,Liver,Epithelial,Adult,cancer,male,Alamar_Blue,AlamarBlue,other,NonToxic
MWCNT,None,74.0,,,22.0,,190.0,4.0,BEAS_2B,Human,Lung,Epithelial,Adult,Normal,,Trypan_Blue,Trypan_Blue,nanotubes,NonToxic
Pt,None,24.6,,-11.0,,Sphere,180.0,6.0,HEK293,Human,Kidney,Epithelial,fetus,cancer,female,NR,toluylene red,other,NonToxic
PLGA,Poloxamer,105.0,,-24.0,,,0.0,72.0,Calu-3,Human,Lung,Epithelial,Adult,cancer,male,MTT,TetrazoliumSalt,other,NonToxic
IronOxide,PEG_based,18.0,120.0,,,Sphere,300.0,24.0,MDCK,Dog,Kidney,Epithelial,Adult,Normal,female,MTT,TetrazoliumSalt,meta_oxide,Toxic
IronOxide,Folic_acid_based,80.0,420.55,-27.7,,,0.0,24.0,Monocytes,Human,Blood,Monocyte,Adult,Normal,,LDH,LDHrelease,meta_oxide,NonToxic
Au,Citrate_based,10.0,,,,Sphere,50.0,48.0,A549,Human,Lung,Epithelial,Adult,cancer,male,CCK_8,TetrazoliumSalt,other,NonToxic
IronOxide,Chitosan,8.0,,11.0,,Sphere,4.0,48.0,HEK293,Human,Kidney,Epithelial,fetus,cancer,female,MTT,TetrazoliumSalt,meta_oxide,NonToxic
CdTe,None,2.8,,,,,2.96,2.0,Erythrocyte,Rabbit,Blood,Erythrocyte,,Normal,,Hemolysis,,quantum_dots,NonToxic
CdSe,None,5.6,,,,,0.08,15.0,P-Chrysosporium,Yeast,Microorganism,Somatic,,Normal,,MTT,TetrazoliumSalt,quantum_dots,Toxic
CdSe,None,5.6,,,,,0.08,24.0,P-Chrysosporium,Yeast,Microorganism,Somatic,,Normal,,Others,,quantum_dots,NonToxic
Polystyrene,NH2,500.0,,21.75,,Sphere,5.0,48.0,NIH3T3,Mouse,Embryo,Fibroblast,fetus,Normal,,CCK_8,TetrazoliumSalt,other,NonToxic
CdTe,Polylysine,5.01,,,,,4.3,20.0,B-LCL,Human,Blood,Monocyte,neonate,cancer,,Colonigenic-assay,CrystalViolet,quantum_dots,Toxic
Au,None,6.3,,,,Sphere,0.3,24.0,MG­63,Human,Bone,Fibroblast,Adult,cancer,male,NR,toluylene red,other,NonToxic
CuO,None,28.0,,,,Sphere,50.0,48.0,Hepatocyte,Catfish,Liver,Hepatocyte,,Normal,,MTT,TetrazoliumSalt,meta_oxide,NonToxic
Au,Citrate_based,13.0,34.5,-34.2,,Sphere,0.6,48.0,BALB_c3T3,Mouse,Embryo,Fibroblast,,cancer,,NR,toluylene red,other,NonToxic
ZnO,None,165.0,,-26.0,,,0.0,24.0,A431,Human,Skin,Epithelial,Adult,cancer,female,MTT,TetrazoliumSalt,meta_oxide,NonToxic
CdSe,None,5.7,,,,,0.1,24.0,HeLa,Human,Cervix,Epithelial,Adult,cancer,female,NR,toluylene red,quantum_dots,NonToxic
ZnO,None,100.0,273.4,-11.7,20.0,,20.0,3.0,SH­SY5Y,Human,BoneMarrow,Epithelial,Young,cancer,female,MTT,TetrazoliumSalt,meta_oxide,NonToxic
IronOxide,None,36.0,,,,,0.0,24.0,A549,Human,Lung,Epithelial,Adult,cancer,male,MTT,TetrazoliumSalt,meta_oxide,NonToxic
Chitosan,None,,,71.3,,Irregular,500.0,24.0,MBMC,Mouse,BoneMarrow,Spindle,Adult,Normal,,MTT,TetrazoliumSalt,other,NonToxic
CdTe,None,3.3,,,,,7.53,24.0,A549,Human,Lung,Epithelial,Adult,cancer,male,MTT,TetrazoliumSalt,quantum_dots,Toxic
IronOxide,Dextran,7.5,,-11.0,,Sphere,20.0,24.0,Monocytes,Human,Blood,Monocyte,Adult,Normal,,CCK_8,TetrazoliumSalt,meta_oxide,NonToxic
Chitosan,None,,,72.1,,Irregular,750.0,48.0,MBMC,Mouse,BoneMarrow,Spindle,Adult,Normal,,MTT,TetrazoliumSalt,other,NonToxic
Nanotubes,metal catalyst residues,1.3,,,,,32.08,48.0,A549,Human,Lung,Epithelial,Adult,cancer,male,LDH,LDHrelease,nanotubes,NonToxic
TiO2,None,6.0,780.0,,,Sphere,100.0,24.0,SIRC,Rabbit,Cornea,Fibroblast,Adult,Normal,,MTT,TetrazoliumSalt,meta_oxide,NonToxic
Pt,None,,,,,Sphere,2.5,72.0,MCF7,Human,Breast,Epithelial,Adult,cancer,female,MTT,TetrazoliumSalt,other,NonToxic
ZnO,None,100.0,258.55,-9.96,,Sphere,35.0,48.0,SH­SY5Y,Human,BoneMarrow,Epithelial,Young,cancer,female,NR,toluylene red,meta_oxide,NonToxic
Bi,PEG_based,20.0,,,,Sphere,,24.0,HeLa,Human,Cervix,Epithelial,Adult,cancer,female,MTT,TetrazoliumSalt,other,NonToxic
CdSe,None,6.7,,,,,4.61,24.0,LNCaP,Human,Prostate,Epithelial,Adult,cancer,male,MTT,TetrazoliumSalt,quantum_dots,NonToxic
EudragitRL,None,185.0,,56.0,,,0.0,24.0,THP_1,Human,Blood,monocyte,neonate,cancer,male,WST-1,TetrazoliumSalt,other,NonToxic
Chitosan,None,,,50.0,,Sphere,20.0,24.0,K562,Human,BoneMarrow,Lymphoblast,Adult,cancer,female,MTT,TetrazoliumSalt,other,Toxic
SLN,DDAB,134.2,,28.2,,Sphere,660.0,24.0,HepG2,Human,Liver,Epithelial,Adult,cancer,male,Alamar_Blue,AlamarBlue,other,Toxic
Cr,None,30.0,,,,,0.0,24.0,RAW 264.7,Mouse,Blood,Macrophage,Adult,cancer,male,Live/Dead,CalceinAM,other,NonToxic
MWCNT,None,17.4,,-18.9,,Needle,4.0,24.0,HUVEC,Human,Umbilical,Endothelial,fetus,Normal,,NR,toluylene red,nanotubes,NonToxic
MWCNT,None,5.0,,,,Needle,50.0,24.0,THP_1,Human,Blood,monocyte,neonate,cancer,male,WST-1,TetrazoliumSalt,nanotubes,Toxic
SiO2,None,14.23,128.0,-26.5,,Sphere,10.0,72.0,HepG2,Human,Liver,Epithelial,Adult,cancer,male,MTT,TetrazoliumSalt,meta_oxide,NonToxic
CdTe,None,5.3,,,,,0.02,12.0,HEK293,Human,Kidney,Epithelial,fetus,cancer,female,MTT,TetrazoliumSalt,quantum_dots,NonToxic
CdSe,Gelatin_based,5.0,,,,,0.57,24.0,UTA-6,Human,Bone,Epithelial,Adult,cancer,female,MTT,TetrazoliumSalt,quantum_dots,NonToxic
Au,Citrate_based,12.5,,,,Irregular,400.0,24.0,H1299,Human,Lung,Epithelial,Adult,cancer,male,MTT,TetrazoliumSalt,other,NonToxic
Au,None,39.0,,,,Rod,0.6,24.0,143B,Human,Bone,Mixed,Adult,cancer,female,MTT,TetrazoliumSalt,other,NonToxic
ZnO,None,97.5,,,,Irregular,125.0,3.0,Lymphocyte,Human,Blood,Lymphoblast,Adult,Normal,,Live/Dead,Trypan_Blue,meta_oxide,NonToxic
SiO2,None,25.0,,30.0,,,0.0,48.0,HUVEC,Human,Umbilical,Endothelial,fetus,Normal,female,Alamar_Blue,AlamarBlue,meta_oxide,NonToxic
CdTe,None,2.6,,,,,3.0,3.0,K562,Human,BoneMarrow,Lymphoblast,Adult,cancer,female,MTT,TetrazoliumSalt,quantum_dots,NonToxic
Ag,PVP,27.02,,-18.4,,Sphere,5.39,48.0,KEC,Human,Skin,Epithelial,Adult,Normal,,MTS,TetrazoliumSalt,other,Toxic
PLGA,PVA,182.0,,-3.5,,Sphere,1000.0,4.0,Calu-3,Human,Lung,Epithelial,Adult,cancer,male,MTT,TetrazoliumSalt,other,NonToxic
CdSe,None,5.7,,,,,0.1,0.0,HeLa,Human,Cervix,Epithelial,Adult,cancer,female,NR,toluylene red,quantum_dots,NonToxic
CuO,None,12.8,305.3,7.6,,,1.6,,BEAS_2B,Human,Lung,Epithelial,Adult,Normal,,ATPLite,luciferase,meta_oxide,NonToxic
QDs,COOH,10.0,,,,,0.0,24.0,MG­63,Human,Bone,Fibroblast,Adult,cancer,male,Live/Dead,CalceinAM,quantum_dots,NonToxic
Au,Chitosan,,190.7,42.28,,Sphere,,24.0,HeLa,Human,Cervix,Epithelial,Adult,cancer,female,MTT,TetrazoliumSalt,other,NonToxic
Pt,None,24.6,,-11.0,,Sphere,180.0,24.0,HEK293,Human,Kidney,Epithelial,fetus,cancer,female,NR,toluylene red,other,NonToxic
CdSe,None,6.3,,,,,0.02,72.0,MCF7,Human,Breast,Epithelial,Adult,cancer,female,MTT,TetrazoliumSalt,quantum_dots,Toxic
TiO2,None,40.0,322.3,-25.27,50.0,,10.0,24.0,L-02,Human,Liver,Epithelial,Adult,cancer,female,ATPLite,luciferase,meta_oxide,NonToxic
CdSe,PULsin,4.0,,,,,0.2,4.0,THP_1,Human,Blood,monocyte,neonate,cancer,male,MTS,TetrazoliumSalt,quantum_dots,NonToxic
MWCNT,None,12.0,,,189.0,,0.0,24.0,BEAS_2B,Human,Lung,Epithelial,Adult,Normal,,Trypan_Blue,Trypan_Blue,nanotubes,NonToxic
TiO2,None,193.0,,-11.2,,Sphere,5.0,24.0,A549,Human,Lung,Epithelial,Adult,cancer,male,MTT,TetrazoliumSalt,meta_oxide,NonToxic
IronOxide,DMSA,8.5,,,,,1500.0,96.0,PC12,Rat,Adrenal-gland,Irregular,Adult,cancer,male,Live/Dead,CalceinAM,meta_oxide,NonToxic
SiO2,Phosphonate,135.0,375.4,-26.8,,,0.0,12.0,PC12,Rat,Adrenal-gland,Irregular,Adult,cancer,male,MTT,TetrazoliumSalt,meta_oxide,NonToxic
Au,None,13.5,,-8.1,,Sphere,5.0,72.0,L-02,Human,Liver,Epithelial,Adult,cancer,female,MTT,TetrazoliumSalt,other,Toxic
Pt,PVP,13.5,,-8.0,,Sphere,25.0,72.0,IMR90,Human,Lung,Fibroblast,neonate,Normal,female,CellTiter_Glo,luciferase,other,NonToxic
CdSe,None,5.6,,,,,0.08,3.0,P-Chrysosporium,Yeast,Microorganism,Somatic,,Normal,,MTT,TetrazoliumSalt,quantum_dots,NonToxic
IronOxide,PEG_based,344.65,,-16.45,,Sphere,5.0,24.0,SKOV­3,Human,Ovary,Epithelial,Young,cancer,female,LDH,LDHrelease,meta_oxide,NonToxic
CoO,None,71.8,208.3,21.6,,,3.2,,BEAS_2B,Human,Lung,Epithelial,Adult,Normal,,ATPLite,luciferase,meta_oxide,NonToxic
CdSe,None,5.3,,,,,0.56,24.0,Murine-Alveolar-Macrophages,Mouse,Lung,Alveolar-Macrophage,Adult,Normal,,LDH,LDHrelease,quantum_dots,NonToxic
CdTe,None,3.5,,,,,3.03,48.0,L929,Mouse,Connective-tissue,Fibroblast,neonate,Normal,male,MTT,TetrazoliumSalt,quantum_dots,Toxic
IronOxide,PEG_based,16.5,,-0.52,,Sphere,6.25,48.0,SKOV­3,Human,Ovary,Epithelial,Young,cancer,female,MTS,TetrazoliumSalt,meta_oxide,NonToxic
TiO2,simethicone then esters on top,19.0,123.0,,,,0.0,72.0,HMEC­1,Human,Skin,Endothelial,neonate,Normal,male,ATPLite,luciferase,meta_oxide,NonToxic
MWCNT,None,32.0,,,106.7,,10.0,24.0,BEAS_2B,Human,Lung,Epithelial,Adult,Normal,,WST-1,TetrazoliumSalt,nanotubes,NonToxic
TiO2,None,25.0,434.1,-7.83,,Sphere,5.0,24.0,A549,Human,Lung,Epithelial,Adult,cancer,male,MTT,TetrazoliumSalt,meta_oxide,NonToxic
Ag,Citrate_based,50.0,,-19.5,,Sphere,12.5,24.0,A549,Human,Lung,Epithelial,Adult,cancer,male,MTS,TetrazoliumSalt,other,NonToxic
MWCNT,None,25.0,186.5,-27.22,,Needle,32.0,24.0,HUVEC,Human,Umbilical,Endothelial,fetus,Normal,,CCK_8,TetrazoliumSalt,nanotubes,NonToxic
TiO2,None,40.0,322.3,-25.27,50.0,,0.0,12.0,L-02,Human,Liver,Epithelial,Adult,cancer,female,ATPLite,luciferase,meta_oxide,NonToxic
CeO2,None,25.0,305.0,-16.5,,Cubic,200.0,24.0,MCF7,Human,Breast,Epithelial,Adult,cancer,female,MTT,TetrazoliumSalt,meta_oxide,NonToxic
Nanotubes,Tween80,25.0,,,,,0.0,72.0,A549,Human,Lung,Epithelial,Adult,cancer,male,MTT,TetrazoliumSalt,nanotubes,Toxic
CdTe,None,3.4,,,,,10.22,4.0,HEK293,Human,Kidney,Epithelial,fetus,cancer,female,MTT,TetrazoliumSalt,quantum_dots,Toxic
Au,None,124.1,,-24.14,,Star,4.0,96.0,CCL-110,Human,Skin,Fibroblast,fetus,Normal,female,MTS,TetrazoliumSalt,other,NonToxic
CdTe,Cystein_based,4.1,,,,,0.76,24.0,Raji,Human,Lymph,Lymphocyte,Adult,cancer,male,MTS,TetrazoliumSalt,quantum_dots,Toxic
Ag,None,29.57,,-27.0,,Sphere,200.0,72.0,HeLa,Human,Cervix,Epithelial,Adult,cancer,female,MTT,TetrazoliumSalt,other,Toxic
CoO,None,71.8,208.3,21.6,,,0.8,,BEAS_2B,Human,Lung,Epithelial,Adult,Normal,,ATPLite,luciferase,meta_oxide,NonToxic
Ag,Citrate_based,50.0,,-20.5,,Sphere,12.5,24.0,HDF,Human,Skin,Fibroblast,Adult,Normal,,MTS,TetrazoliumSalt,other,NonToxic
Nanotubes,None,11.0,,,,,0.05,48.0,UM­UC­3,Human,Urinary bladder,Epithelial,Adult,cancer,male,WST-1,TetrazoliumSalt,nanotubes,NonToxic
SiO2,None,21.06,,-24.5,,Sphere,200.0,72.0,A549,Human,Lung,Epithelial,Adult,cancer,male,MTT,TetrazoliumSalt,meta_oxide,NonToxic
TiO2,None,20.0,707.0,-12.1,50.4,,0.0,24.0,BEAS_2B,Human,Lung,Epithelial,Adult,Normal,,MTS,TetrazoliumSalt,meta_oxide,NonToxic
Au,Citrate_based,12.5,,,,Irregular,50.0,24.0,HEK293,Human,Kidney,Epithelial,fetus,cancer,female,MTT,TetrazoliumSalt,other,NonToxic
CdSe,None,3.0,,,,,2.07,48.0,COS­1,Monkey,Kidney,Fibroblast,Adult,Normal,,SRB,resazurin/sulforhodamine_B,quantum_dots,NonToxic
SLN,None,95.5,,-9.8,,,0.01,24.0,HDF,Human,Skin,Fibroblast,Adult,Normal,,NR,toluylene red,other,Toxic
Au,None,124.1,,-24.14,,Star,4.0,24.0,RFPEC,Rat,FatPad,Endothelial,Adult,Normal,,MTS,TetrazoliumSalt,other,NonToxic
Nanotubes,None,68.0,,,,,0.0,96.0,HMM,Human,Blood,Monocyte/Macrophage,Adult,Normal,,Live/Dead,propidium_iodide,nanotubes,NonToxic
IronOxide,Folic_acid_based,80.0,420.55,-27.7,,,0.0,24.0,Monocytes,Human,Blood,Monocyte,Adult,Normal,,LDH,LDHrelease,meta_oxide,NonToxic
ZnO,None,165.0,,-26.0,,,0.0,6.0,A431,Human,Skin,Epithelial,Adult,cancer,female,NR,toluylene red,meta_oxide,NonToxic
Ag,None,66.0,28.41,-33.33,,,0.0,72.0,HeLa,Human,Cervix,Epithelial,Adult,cancer,female,Alamar_Blue,AlamarBlue,other,Toxic
Carbon,SO3Na,5.9,,,,,0.69,24.0,Neuro­2a,Mouse,Brain,Neural,Adult,cancer,,MTT,TetrazoliumSalt,carbon,NonToxic
TiO2,None,5.0,,,,Lentil,5.0,24.0,SH­SY5Y,Human,BoneMarrow,Epithelial,Young,cancer,female,MTT,TetrazoliumSalt,meta_oxide,NonToxic
CdSe,None,5.45,,,,,1.65,24.0,HeLa,Human,Cervix,Epithelial,Adult,cancer,female,MTT,TetrazoliumSalt,quantum_dots,NonToxic
MWCNT,None,20.0,,,109.29,,5.0,24.0,HBE,Human,Lung,Epidermal,,Normal,,Trypan_Blue,Trypan_Blue,nanotubes,NonToxic
TiO2,None,40.0,322.3,-25.27,50.0,,10.0,12.0,L-02,Human,Liver,Epithelial,Adult,cancer,female,ATPLite,luciferase,meta_oxide,NonToxic
CdSe,Saponin,3.4,,,,,0.01,0.0,H9C2,Rat,Heart,Myoblast,,cancer,male,Live/Dead,,quantum_dots,NonToxic
Chitosan,None,159.0,,30.5,,,0.0,4.0,A549,Human,Lung,Epithelial,Adult,cancer,male,MTT,TetrazoliumSalt,other,NonToxic
ZnO,None,60.0,,,,,10.0,48.0,SH­SY5Y,Human,BoneMarrow,Epithelial,Young,cancer,female,MTS,TetrazoliumSalt,meta_oxide,NonToxic
Chitosan,None,360.0,,47.0,,,0.0,24.0,L929,Mouse,Connective-tissue,Fibroblast,neonate,Normal,male,MTT,TetrazoliumSalt,other,Toxic
Ag,None,29.57,,-27.0,,Sphere,40.0,48.0,HeLa,Human,Cervix,Epithelial,Adult,cancer,female,MTT,TetrazoliumSalt,other,Toxic
MWCNT,None,38.8,179.13,-16.84,,Needle,4.0,24.0,HUVEC,Human,Umbilical,Endothelial,fetus,Normal,,CCK_8,TetrazoliumSalt,nanotubes,NonToxic
Cu2O,None,88.5,,,,,0.0,10.0,THP_1,Human,Blood,monocyte,neonate,cancer,male,NR,toluylene red,meta_oxide,NonToxic
CdSe,SA_based,5.5,,,,,0.04,72.0,BNL1-ME-A.7R.1-(MEAR),Mouse,Liver,Epithelial,,Normal,,MTT,TetrazoliumSalt,quantum_dots,NonToxic
IronOxide,OleicAcid,10.9,183.6,-28.5,,Sphere,300.0,3.0,SH­SY5Y,Human,BoneMarrow,Epithelial,Young,cancer,female,MTT,TetrazoliumSalt,meta_oxide,NonToxic
SiO2,None,21.06,,-24.5,,Sphere,100.0,72.0,HepG2,Human,Liver,Epithelial,Adult,cancer,male,MTT,TetrazoliumSalt,meta_oxide,NonToxic
CdSe,Arginine_based,4.55,,,,,1.31,48.0,HeLa,Human,Cervix,Epithelial,Adult,cancer,female,MTT,TetrazoliumSalt,quantum_dots,Toxic
CdSe,None,4.3,,,,,0.39,48.0,CHO_K1,Hamster,Ovary,Epithelial,Adult,Normal,female,MTT,TetrazoliumSalt,quantum_dots,Toxic
CoO,None,71.8,208.3,21.6,,,25.0,,BEAS_2B,Human,Lung,Epithelial,Adult,Normal,,LDH,LDHrelease,meta_oxide,NonToxic
CdSe,GlycyrrhizicAcid,3.5,,,,,0.98,48.0,HepG2,Human,Liver,Epithelial,Adult,cancer,male,MTT,TetrazoliumSalt,quantum_dots,NonToxic
CdO,None,179.3,,,,,0.0,24.0,Neuro­2a,Mouse,Brain,Neural,Adult,cancer,,MTT,TetrazoliumSalt,meta_oxide,Toxic
ZnO,None,35.6,295.5,-41.6,27.9,,100.0,24.0,SW480,Human,Colon,Epithelial,Adult,cancer,male,MTT,TetrazoliumSalt,meta_oxide,Toxic
Dendrimer,None,49.2,,-5.38,,,0.02,96.0,SW480,Human,Colon,Epithelial,Adult,cancer,male,Alamar_Blue,AlamarBlue,other,NonToxic
SiO2,None,115.0,,-48.0,,,0.0,48.0,HUVEC,Human,Umbilical,Endothelial,fetus,Normal,female,Alamar_Blue,AlamarBlue,meta_oxide,NonToxic
Ag,None,28.41,66.0,-33.33,,,0.0,24.0,HeLa,Human,Cervix,Epithelial,Adult,cancer,female,MTT,TetrazoliumSalt,other,Toxic
ZnO,None,75.0,,,,,0.0,3.0,Lymphocyte,Human,Blood,Lymphoblast,Adult,Normal,,MTT,TetrazoliumSalt,meta_oxide,NonToxic
CdTe,None,3.5,,,,,1.01,24.0,L929,Mouse,Connective-tissue,Fibroblast,neonate,Normal,male,MTT,TetrazoliumSalt,quantum_dots,Toxic
CdSe,Antibody_based,4.6,,,,,0.1,1.0,SKOV­3,Human,Ovary,Epithelial,Young,cancer,female,MTT,TetrazoliumSalt,quantum_dots,NonToxic
Dendrimer,None,6.2,,8.3,,,0.15,24.0,J774,Mouse,Blood,Monocyte/Macrophage,Adult,cancer,female,MTT,TetrazoliumSalt,other,NonToxic
TiO2,None,38.0,,,,,0.0,24.0,HAEC,Human,Heart,Endothelial,Adult,Normal,,CytoTox­One,LDHrelease,meta_oxide,NonToxic
Cr2O3,None,193.0,316.9,-32.6,,,200.0,,BEAS_2B,Human,Lung,Epithelial,Adult,Normal,,LDH,LDHrelease,meta_oxide,NonToxic
CdTe,MMP,2.9,,,,,1000.0,24.0,MDA­MB­231,Human,Breast,Epithelial,Adult,cancer,female,MTT,TetrazoliumSalt,quantum_dots,NonToxic
Dendrimer,None,6.2,,8.3,,,6.0,24.0,J774,Mouse,Blood,Monocyte/Macrophage,Adult,cancer,female,Alamar_Blue,AlamarBlue,other,Toxic
Al2O3,None,,,,,Sphere,100.0,24.0,CHO_K1,Hamster,Ovary,Epithelial,Adult,Normal,female,MTT,TetrazoliumSalt,meta_oxide,NonToxic
PTFE-PMMA,None,851.05,,-5.25,,Irregular,50.0,24.0,J774A.1,Mouse,Ascites,Macrophage,Adult,cancer,female,Alamar_Blue,AlamarBlue,other,NonToxic
Hydroxyapatite,None,20.0,,-5.3,,Rod,300.0,24.0,HepG2,Human,Liver,Epithelial,Adult,cancer,male,CCK_8,TetrazoliumSalt,other,NonToxic
IronOxide,PEG_based,361.4,,12.1,,,0.0,72.0,RAW 264.7,Mouse,Blood,Macrophage,Adult,cancer,male,MTS,TetrazoliumSalt,meta_oxide,NonToxic
CdTe,None,3.2,,,,,0.02,48.0,P-tricornutum,Microalgae,Microorganism,Somatic,,Normal,,Colonigenic-assay,CrystalViolet,quantum_dots,NonToxic
CdTe,None,4.5,,,,,1.19,48.0,HaCat,Human,Skin,Keratinocyte,Adult,Normal,male,MTT,TetrazoliumSalt,quantum_dots,NonToxic
Au,Citrate_based,12.5,,,,Irregular,50.0,24.0,HeLa,Human,Cervix,Epithelial,Adult,cancer,female,MTT,TetrazoliumSalt,other,NonToxic
CuO,None,52.51,,-39.67,,Sphere,50.0,24.0,A549,Human,Lung,Epithelial,Adult,cancer,male,NR,toluylene red,meta_oxide,Toxic
Au,None,57.0,,-11.08,,Sphere,5.0,72.0,HepG2,Human,Liver,Epithelial,Adult,cancer,male,MTT,TetrazoliumSalt,other,NonToxic
Au,None,124.1,,-24.14,,Star,2.0,24.0,RFPEC,Rat,FatPad,Endothelial,Adult,Normal,,MTS,TetrazoliumSalt,other,NonToxic
Cu2O,None,88.5,,,,,0.0,24.0,THP_1,Human,Blood,monocyte,neonate,cancer,male,NR,toluylene red,meta_oxide,Toxic
SiO2,None,15.0,,-59.7,,Sphere,60.0,24.0,HaCat,Human,Skin,Keratinocyte,Adult,Normal,male,CCK_8,TetrazoliumSalt,meta_oxide,Toxic
Ag,Citrate_based,50.0,,-19.5,,Sphere,25.0,72.0,HDF,Human,Skin,Fibroblast,Adult,Normal,,MTS,TetrazoliumSalt,other,NonToxic
MWCNT,None,20.0,,,109.29,,0.0,24.0,HBE,Human,Lung,Epidermal,,Normal,,Trypan_Blue,Trypan_Blue,nanotubes,NonToxic
CdTe,RGD_based,2.7,,,,,1.6,6.0,SGC-7901,Human,Stomach,Epithelial,Adult,cancer,female,MTT,TetrazoliumSalt,quantum_dots,NonToxic
Al2O3,None,46.0,239.0,,,,0.0,24.0,HCMEC,Human,Heart,Endothelial,Adult,Normal,,LDH,LDHrelease,meta_oxide,Toxic
Ag,Citrate_based,50.0,,-20.0,,Sphere,12.5,48.0,A549,Human,Lung,Epithelial,Adult,cancer,male,MTS,TetrazoliumSalt,other,NonToxic
SiO2,CTAB,238.5,,-35.9,,Sphere,3.9,24.0,PC12,Rat,Adrenal-gland,Irregular,Adult,cancer,male,MTT,TetrazoliumSalt,meta_oxide,NonToxic
CdSe,None,4.0,,,,,0.2,4.0,THP_1,Human,Blood,monocyte,neonate,cancer,male,MTS,TetrazoliumSalt,quantum_dots,NonToxic
TiO2,None,12.6,310.0,14.68,,Tetragonal,3.1,24.0,THP_1,Human,Blood,monocyte,neonate,cancer,male,MTS,TetrazoliumSalt,meta_oxide,NonToxic
IronOxide,PEG_based,361.4,,12.1,,,0.0,72.0,SH­SY5Y,Human,BoneMarrow,Epithelial,Young,cancer,female,CellTiterBlue,AlamarBlue,meta_oxide,NonToxic
SiO2,CTAB,238.5,,-35.9,,Sphere,31.2,24.0,PC12,Rat,Adrenal-gland,Irregular,Adult,cancer,male,MTT,TetrazoliumSalt,meta_oxide,NonToxic
Pt,Folic_acid_based,4.0,13.5,-40.5,,,0.01,72.0,MCF7,Human,Breast,Epithelial,Adult,cancer,female,CellTiter_Glo,luciferase,other,Toxic
CdSe,None,25.0,,,,,0.0,24.0,HEK293,Human,Kidney,Epithelial,fetus,cancer,female,MTT,TetrazoliumSalt,quantum_dots,NonToxic
Pt,Folic_acid_based,12.5,,-40.5,,Sphere,50.0,72.0,HeLa,Human,Cervix,Epithelial,Adult,cancer,female,CellTiter_Glo,luciferase,other,NonToxic
ZnO,None,165.0,,-26.0,,,0.0,6.0,A431,Human,Skin,Epithelial,Adult,cancer,female,MTT,TetrazoliumSalt,meta_oxide,NonToxic
Polystyrene,NH2,500.0,,21.75,,Sphere,5.0,24.0,NIH3T3,Mouse,Embryo,Fibroblast,fetus,Normal,,CCK_8,TetrazoliumSalt,other,NonToxic
SiO2,None,29.5,,,,,0.03,4.0,Caco_2,Human,Colon,Epithelial,Adult,cancer,male,Vialight,luciferase,meta_oxide,Toxic
CdSe,None,5.5,,,,,0.42,24.0,HeLa,Human,Cervix,Epithelial,Adult,cancer,female,MTT,TetrazoliumSalt,quantum_dots,Toxic
Pt,None,,,,,Sphere,10.0,72.0,MCF7,Human,Breast,Epithelial,Adult,cancer,female,MTT,TetrazoliumSalt,other,Toxic
Ag,None,60.0,,,,,0.0,48.0,LoVo,Human,Colon,Epithelial,Adult,cancer,male,CellTiterBlue,AlamarBlue,other,Toxic
Chitosan,None,,,62.1,,Irregular,62.5,24.0,MBMC,Mouse,BoneMarrow,Spindle,Adult,Normal,,MTT,TetrazoliumSalt,other,NonToxic
TiO2,None,38.0,,,,,0.0,24.0,HAEC,Human,Heart,Endothelial,Adult,Normal,,CellTiter_Glo,luciferase,meta_oxide,NonToxic
PLGA,Chitosan,218.0,,32.0,,Sphere,1000.0,4.0,Calu-3,Human,Lung,Epithelial,Adult,cancer,male,MTT,TetrazoliumSalt,other,NonToxic
ZnO,None,86.0,687.0,31.3,7.0,,3.13,72.0,A549,Human,Lung,Epithelial,Adult,cancer,male,MTT,TetrazoliumSalt,meta_oxide,NonToxic
Ag,None,66.0,28.41,-33.33,,,0.0,72.0,HaCat,Human,Skin,Keratinocyte,Adult,Normal,male,Alamar_Blue,AlamarBlue,other,Toxic
Bi,NH2,,,,,Sphere,,24.0,HeLa,Human,Cervix,Epithelial,Adult,cancer,female,Live/Dead,CalceinAM,other,Toxic
Au,Citrate_based,25.0,28.18,,,,100.0,72.0,NCIH441,Human,Lung,Epithelial,Adult,cancer,male,MTT,TetrazoliumSalt,other,NonToxic
CdSe,None,4.0,,,,,1.0,72.0,A431,Human,Skin,Epithelial,Adult,cancer,female,MTT,TetrazoliumSalt,quantum_dots,NonToxic
SiO2,None,70.12,,-38.1,,Sphere,100.0,72.0,NIH3T3,Mouse,Embryo,Fibroblast,fetus,Normal,,MTT,TetrazoliumSalt,meta_oxide,Toxic
CdSe,None,4.72,,,,,0.92,24.0,NIH3T3,Mouse,Embryo,Fibroblast,fetus,Normal,,WST-1,TetrazoliumSalt,quantum_dots,Toxic
Nanotubes,None,68.0,,,,,0.0,96.0,HMM,Human,Blood,Monocyte/Macrophage,Adult,Normal,,MTT,TetrazoliumSalt,nanotubes,NonToxic
CdSe,None,5.0,,,,,0.01,2.0,HSF-42,Human,Skin,Fibroblast,,,,Trypan_Blue,Trypan_Blue,quantum_dots,NonToxic
ZnO,None,60.0,320.0,-7.5,7.34,,5.0,24.0,A549,Human,Lung,Epithelial,Adult,cancer,male,MTT,TetrazoliumSalt,meta_oxide,NonToxic
MgO,None,39.0,639.0,,,,0.0,24.0,HCMEC,Human,Heart,Endothelial,Adult,Normal,,LDH,LDHrelease,meta_oxide,Toxic
CdSe,hCT-peptide,2.1,,,,,2.0,24.0,HeLa,Human,Cervix,Epithelial,Adult,cancer,female,SRB,resazurin/sulforhodamine_B,quantum_dots,NonToxic
Co3O4,None,200.0,,,,,0.0,72.0,BEAS_2B,Human,Lung,Epithelial,Adult,Normal,,CellTiter_Glo,luciferase,meta_oxide,NonToxic
ZnO,None,71.0,188.9,-10.8,,,500.0,,HaCat,Human,Skin,Keratinocyte,Adult,Normal,male,CytoTox-Glo,Dead-Cell-Protease,meta_oxide,Toxic
CuO,None,28.2,,12.7,,Sphere,5.0,4.0,A549,Human,Lung,Epithelial,Adult,cancer,male,CellTiterBlue,AlamarBlue,meta_oxide,NonToxic
Dy2O3,None,37.5,751.7,22.24,,Cubic,25.0,24.0,THP_1,Human,Blood,Macrophage,neonate,cancer,male,MTS,TetrazoliumSalt,meta_oxide,NonToxic
CdSe,sodium_based,103.0,,,,,0.0,48.0,MCF7,Human,Breast,Epithelial,Adult,cancer,female,MTT,TetrazoliumSalt,quantum_dots,Toxic
MWCNT,None,56.24,,,36.15,,15.6,48.0,16HBE14,Human,Heart,Epithelial,Young,Normal,male,CellTiter_Glo,luciferase,nanotubes,NonToxic
MWCNT,None,47.87,,,243.38,,3.9,48.0,16HBE14,Human,Heart,Epithelial,Young,Normal,male,CellTiter_Glo,luciferase,nanotubes,NonToxic
CdTe,None,3.6,,,,,0.02,120.0,Hydra,Hydra,Polyp,Epithelial,,,,APO_BrdU_TUNEL,BrdUTP,quantum_dots,NonToxic
SiO2,None,,,,,Sphere,12.5,24.0,HUVEC,Human,Umbilical,Endothelial,fetus,Normal,,CCK_8,TetrazoliumSalt,meta_oxide,NonToxic
SLN,None,98.4,,-14.6,,,0.0,24.0,A549,Human,Lung,Epithelial,Adult,cancer,male,WST-1,TetrazoliumSalt,other,Toxic
TiO2,None,24.59,172.0,-14.25,,Sphere,60.0,48.0,A549,Human,Lung,Epithelial,Adult,cancer,male,MTT,TetrazoliumSalt,meta_oxide,Toxic
Au,None,,,,,Rod,0.07,72.0,PK-15,Pig,Kidney,Epithelial,Adult,Normal,,MTS,TetrazoliumSalt,other,NonToxic
ZnO,None,100.0,273.4,-11.7,20.0,,10.0,24.0,SH­SY5Y,Human,BoneMarrow,Epithelial,Young,cancer,female,MTT,TetrazoliumSalt,meta_oxide,NonToxic
CdTe,Herceptin,7.0,,,,,0.0,24.0,KB,Human,Cervix,Epithelial,,cancer,female,MTT,TetrazoliumSalt,quantum_dots,NonToxic
PTFE-PMMA,None,723.05,,-6.25,,Irregular,100.0,24.0,HepG2,Human,Liver,Epithelial,Adult,cancer,male,Alamar_Blue,AlamarBlue,other,NonToxic
CdSe,None,9.0,,,,,0.0,48.0,MCF7,Human,Breast,Epithelial,Adult,cancer,female,MTT,TetrazoliumSalt,quantum_dots,Toxic
Ag,None,29.57,,-24.58,,Sphere,50.0,72.0,HaCat,Human,Skin,Keratinocyte,Adult,Normal,male,MTT,TetrazoliumSalt,other,Toxic
CdSe,None,9.0,,,,,0.01,24.0,HEK293,Human,Kidney,Epithelial,fetus,cancer,female,Others,,quantum_dots,NonToxic
Liposomes,COOH,144.6,,-19.9,,,0.96,24.0,HEp-2,Human,Cervix,Epithelial,Adult,cancer,female,Vialight,luciferase,other,NonToxic
Dendrimer,None,7.0,,,,,50.0,24.0,SK­Mel­28,Human,Skin,Polygonal,Adult,cancer,male,MTT,TetrazoliumSalt,other,Toxic
CdZnSeS,Polyglutamate,12.5,,,,,0.39,48.0,HeLa,Human,Cervix,Epithelial,Adult,cancer,female,MTT,TetrazoliumSalt,quantum_dots,Toxic
CdSe,None,9.0,,,,,0.3,24.0,MEF,Mouse,embryo,Fibroblast,neonate,Normal,,Trypan_Blue,Trypan_Blue,quantum_dots,NonToxic
Au,gum_arabic,20.0,,,,,0.0,60.0,CHO_K1,Hamster,Ovary,Epithelial,Adult,Normal,female,NR,toluylene red,other,NonToxic
IronOxide,None,13.5,,,,,10.0,48.0,H4,Human,Brain,Epithelial,Adult,cancer,male,Live/Dead,CalceinAM,meta_oxide,NonToxic
Chitosan,None,,,74.4,,Irregular,62.5,48.0,MBMC,Mouse,BoneMarrow,Spindle,Adult,Normal,,MTT,TetrazoliumSalt,other,NonToxic
CdSe,None,9.0,,,,,0.3,24.0,ESC,Mouse,Embryo,Stem-cell,Stem,Normal,,Trypan_Blue,Trypan_Blue,quantum_dots,NonToxic
Au,Citrate_based,13.0,34.5,-34.2,,Sphere,0.28,48.0,BALB_c3T3,Mouse,Embryo,Fibroblast,,cancer,,NR,toluylene red,other,NonToxic
ZnO,None,100.0,258.55,-9.96,,Sphere,35.0,48.0,SH­SY5Y,Human,BoneMarrow,Epithelial,Young,cancer,female,MTT,TetrazoliumSalt,meta_oxide,Toxic
Ag,None,28.41,66.0,-33.33,,,0.0,24.0,HeLa,Human,Cervix,Epithelial,Adult,cancer,female,MTT,TetrazoliumSalt,other,Toxic
TiO2,None,5.9,460.0,-12.0,280.9,,10.0,48.0,V79,Hamster,Lung,Fibroblast,Adult,Normal,male,MTT,TetrazoliumSalt,meta_oxide,NonToxic
MWCNT,None,56.24,,,36.15,,0.0,48.0,16HBE14,Human,Heart,Epithelial,Young,Normal,male,CellTiter_Glo,luciferase,nanotubes,NonToxic
Ag,Citrate_based,50.0,95.0,-35.0,,Sphere,12.5,24.0,A549,Human,Lung,Epithelial,Adult,cancer,male,MTS,TetrazoliumSalt,other,NonToxic
Ag,None,10.0,,,,,0.1,24.0,HeLa,Human,Cervix,Epithelial,Adult,cancer,female,ATPLite,luciferase,other,NonToxic
CdTe,FuGENE-HD,7.0,,,,,2.0,12.0,HepG2,Human,Liver,Epithelial,Adult,cancer,male,MTT,TetrazoliumSalt,quantum_dots,NonToxic
CdTe,Aptamer_based,5.5,,,,,0.79,4.0,MCF7,Human,Breast,Epithelial,Adult,cancer,female,SRB,resazurin/sulforhodamine_B,quantum_dots,NonToxic
CdTe,None,5.3,,,,,0.02,8.0,HL-7702,Human,Liver,Hepatocyte,,Normal,,MTT,TetrazoliumSalt,quantum_dots,NonToxic
CdTe,None,5.3,,,,,0.02,4.0,HepG2,Human,Liver,Epithelial,Adult,cancer,male,MTT,TetrazoliumSalt,quantum_dots,NonToxic
Bi2O3,None,90.0,2029.0,-2.3,,,50.0,,HaCat,Human,Skin,Keratinocyte,Adult,Normal,male,CytoTox-Glo,Dead-Cell-Protease,meta_oxide,NonToxic
CdTe,None,2.9,,,,,0.02,48.0,P-tricornutum,Microalgae,Microorganism,Somatic,,Normal,,Colonigenic-assay,CrystalViolet,quantum_dots,NonToxic
Pt,Folic_acid_based,12.5,91.3,-40.5,,Sphere,25.0,72.0,IMR90,Human,Lung,Fibroblast,neonate,Normal,female,CellTiter_Glo,luciferase,other,Toxic
Pt,None,24.6,,-11.0,,Sphere,20.0,6.0,HEK293,Human,Kidney,Epithelial,fetus,cancer,female,MTS,TetrazoliumSalt,other,NonToxic
Polystyrene,NH2,50.0,,15.8,,Sphere,10.0,24.0,AT2,Human,Lung,Epithelial,,Normal,,MTT,TetrazoliumSalt,other,NonToxic
CdSeTe,HSV_TK_based,12.0,,,,,0.01,48.0,HL-7702,Human,Liver,Hepatocyte,,Normal,,MTT,TetrazoliumSalt,quantum_dots,NonToxic
MWCNT,None,41.48,,,47.22,,0.0,48.0,16HBE14,Human,Heart,Epithelial,Young,Normal,male,CellTiter_Glo,luciferase,nanotubes,NonToxic
ZnO,None,165.0,,-26.0,,,0.0,24.0,A431,Human,Skin,Epithelial,Adult,cancer,female,NR,toluylene red,meta_oxide,NonToxic
IronOxide,PEG_based,361.4,,12.1,,,0.0,72.0,SH­SY5Y,Human,BoneMarrow,Epithelial,Young,cancer,female,LDH,LDHrelease,meta_oxide,Toxic
CdSe,None,9.0,,,,,0.0,24.0,MCF7,Human,Breast,Epithelial,Adult,cancer,female,MTT,TetrazoliumSalt,quantum_dots,NonToxic
CuO,None,40.0,,,,Sphere,25.0,48.0,Caco_2,Human,Colon,Epithelial,Adult,cancer,male,MTS,TetrazoliumSalt,meta_oxide,NonToxic
CdTe,GSH,3.7,,,,,2.59,3.0,Erythrocyte,Rabbit,Blood,Erythrocyte,,Normal,,Hemolysis,,quantum_dots,NonToxic
CdSe,None,6.7,,,,,30.0,24.0,ATG5-MEF,Mouse,Embryo,Stem-cell,Stem,cancer,male,MTT,TetrazoliumSalt,quantum_dots,Toxic
CdSe,None,7.2,,,,,0.01,24.0,HeLa,Human,Cervix,Epithelial,Adult,cancer,female,WST-1,TetrazoliumSalt,quantum_dots,Toxic
CdTe,Doxorubicin,1.0,,,,,0.11,24.0,HUVEC,Human,Umbilical,Endothelial,fetus,Normal,,MTS,TetrazoliumSalt,quantum_dots,Toxic
Dendrimer,None,49.2,,-5.38,,,0.0,72.0,HaCat,Human,Skin,Keratinocyte,Adult,Normal,male,Alamar_Blue,AlamarBlue,other,NonToxic
TiO2,None,100.0,,,,,0.0,3.0,Lymphocyte,Human,Blood,Lymphoblast,Adult,Normal,,MTT,TetrazoliumSalt,meta_oxide,NonToxic
Pt,Folic_acid_based,12.5,91.3,-40.5,,Sphere,25.0,24.0,MCF7,Human,Breast,Epithelial,Adult,cancer,female,CellTiter_Glo,luciferase,other,NonToxic
ZrO2,None,46.7,661.4,-8.5,,,100.0,,HaCat,Human,Skin,Keratinocyte,Adult,Normal,male,CytoTox-Glo,Dead-Cell-Protease,meta_oxide,NonToxic
Co3O4,None,10.0,222.7,24.6,,,0.8,,BEAS_2B,Human,Lung,Epithelial,Adult,Normal,,MTS,TetrazoliumSalt,meta_oxide,NonToxic
CdTe,HSV_TK_based,3.9,,,,,3.0,24.0,HeLa,Human,Cervix,Epithelial,Adult,cancer,female,MTT,TetrazoliumSalt,quantum_dots,Toxic
Pt,Citrate_based,5.0,,,,Sphere,1.0,24.0,HUVEC,Human,Umbilical,Endothelial,fetus,Normal,,CCK_8,TetrazoliumSalt,other,NonToxic
Polystyrene,NH2,100.0,,25.0,,Sphere,50.0,72.0,HeLa,Human,Cervix,Epithelial,Adult,cancer,female,CCK_8,TetrazoliumSalt,other,Toxic
IronOxide,PEG_based,120.0,,,,,0.0,24.0,VERO,Monkey,kidney,Epithelial,Adult,Normal,,MTT,TetrazoliumSalt,meta_oxide,NonToxic
Carbon,COOH,5.9,,,,,0.69,24.0,Neuro­2a,Mouse,Brain,Neural,Adult,cancer,,MTT,TetrazoliumSalt,carbon,NonToxic
PTFE-PMMA,None,618.05,,-8.05,,Irregular,200.0,24.0,HepG2,Human,Liver,Epithelial,Adult,cancer,male,Alamar_Blue,AlamarBlue,other,NonToxic
CdSe,None,4.0,,,,,0.1,48.0,MDA­MB­231,Human,Breast,Epithelial,Adult,cancer,female,Colonigenic-assay,CrystalViolet,quantum_dots,NonToxic
CdTe,FuGENE-HD,7.0,,,,,2.0,24.0,BEL,Human,Liver,Hepatocyte,Adult,cancer,,MTT,TetrazoliumSalt,quantum_dots,NonToxic
Au,Citrate_based,4.9,,-158.0,,Sphere,15.0,24.0,Jurkat,Human,Blood,Lymphoblast,Adult,cancer,male,MTT,TetrazoliumSalt,other,NonToxic
CdSe,None,8.3,,,,,0.0,24.0,HFF,Human,Foreskin,Fibroblast,neonate,Normal,male,Live/Dead,,quantum_dots,NonToxic
Au,None,25.0,,,,,0.0,48.0,MDA­MB­231,Human,Breast,Epithelial,Adult,cancer,female,MTT,TetrazoliumSalt,other,NonToxic
CdTe,None,5.0,,,,,0.05,6.0,HT29,Human,Colon,Epithelial,Adult,cancer,female,MTT,TetrazoliumSalt,quantum_dots,NonToxic
Ag,None,66.0,28.41,-33.33,,,0.0,24.0,HaCat,Human,Skin,Keratinocyte,Adult,Normal,male,NR,toluylene red,other,NonToxic
IronOxide,Folic_acid_based,80.0,420.55,-27.7,,,0.0,24.0,SKOV­3,Human,Ovary,Epithelial,Young,cancer,female,MTT,TetrazoliumSalt,meta_oxide,NonToxic
IronOxide,silica_based,10.0,102.2,-21.05,,Sphere,150.0,6.0,SH­SY5Y,Human,BoneMarrow,Epithelial,Young,cancer,female,MTT,TetrazoliumSalt,meta_oxide,NonToxic
SiO2,COOH,120.0,,-28.7,,Sphere,500.0,96.0,A549,Human,Lung,Epithelial,Adult,cancer,male,MTT,TetrazoliumSalt,meta_oxide,NonToxic
IronOxide,silica_based,10.0,102.2,-21.05,,Sphere,150.0,3.0,SH­SY5Y,Human,BoneMarrow,Epithelial,Young,cancer,female,MTT,TetrazoliumSalt,meta_oxide,NonToxic
MnO2,None,43.0,432.2,-28.38,,Tetragonal,100.0,24.0,THP_1,Human,Blood,monocyte,neonate,cancer,male,MTS,TetrazoliumSalt,meta_oxide,Toxic
Al2O3,None,39.7,267.0,36.3,64.7,,10.0,24.0,HCMEC,Human,Heart,Endothelial,Adult,Normal,,MTT,TetrazoliumSalt,meta_oxide,NonToxic
Pt,PVP,4.0,13.5,-8.0,,,0.01,24.0,IMR90,Human,Lung,Fibroblast,neonate,Normal,female,CellTiter_Glo,luciferase,other,NonToxic
Ni2O3,None,140.6,339.5,32.2,,,6.3,,BEAS_2B,Human,Lung,Epithelial,Adult,Normal,,LDH,LDHrelease,meta_oxide,NonToxic
SiO2,None,13.0,100.0,-27.0,,,0.54,24.0,RAW 264.7,Mouse,Blood,Macrophage,Adult,cancer,male,XTT,TetrazoliumSalt,meta_oxide,NonToxic
Pt,PVP,4.0,13.5,-8.0,,,0.0,72.0,HeLa,Human,Cervix,Epithelial,Adult,cancer,female,CellTiter_Glo,luciferase,other,NonToxic
Ag,None,66.0,28.41,-33.33,,,0.0,48.0,HeLa,Human,Cervix,Epithelial,Adult,cancer,female,Alamar_Blue,AlamarBlue,other,Toxic
C60,None,76.0,,-36.0,,Sphere,20.0,24.0,V79,Hamster,Lung,Fibroblast,Adult,Normal,male,MTT,TetrazoliumSalt,carbon,NonToxic
CdTe,Folic_acid_based,6.0,,,,,0.0,2.0,HepG2,Human,Liver,Epithelial,Adult,cancer,male,MTT,TetrazoliumSalt,quantum_dots,NonToxic
Au,Chitosan,,,33.23,,Rod,,24.0,HepG2,Human,Liver,Epithelial,Adult,cancer,male,MTT,TetrazoliumSalt,other,Toxic
IronOxide,PEG_based,361.4,,12.1,,,0.0,72.0,RAW 264.7,Mouse,Blood,Macrophage,Adult,cancer,male,MTS,TetrazoliumSalt,meta_oxide,NonToxic
Dendrimer,None,7.0,,,,,50.0,24.0,Caco_2,Human,Colon,Epithelial,Adult,cancer,male,MTT,TetrazoliumSalt,other,NonToxic
Dendrimer,None,,,,,Sphere,4.55,12.0,HaCat,Human,Skin,Keratinocyte,Adult,Normal,male,Alamar_Blue,AlamarBlue,other,NonToxic
Pt,None,24.6,,-11.0,,Sphere,60.0,6.0,HEK293,Human,Kidney,Epithelial,fetus,cancer,female,NR,toluylene red,other,NonToxic
CdTe,HSV_TK_based,3.9,,,,,1.0,12.0,HeLa,Human,Cervix,Epithelial,Adult,cancer,female,MTT,TetrazoliumSalt,quantum_dots,NonToxic
Al2O3,None,46.0,239.0,,,,0.0,24.0,HCMEC,Human,Heart,Endothelial,Adult,Normal,,LDH,LDHrelease,meta_oxide,Toxic
Ag,None,29.57,,-24.58,,Sphere,800.0,48.0,HaCat,Human,Skin,Keratinocyte,Adult,Normal,male,Alamar_Blue,AlamarBlue,other,Toxic
CdTe,None,4.5,,,,,0.3,168.0,HeLa,Human,Cervix,Epithelial,Adult,cancer,female,MTT,TetrazoliumSalt,quantum_dots,NonToxic
CdTe,None,2.64,,,,,7.35,48.0,Hepatocyte,Fish,Liver,Hepatocyte,fetus,Normal,male,FDA,,quantum_dots,Toxic
IronOxide,OleicAcid,10.9,183.6,-28.5,,Sphere,75.0,3.0,SH­SY5Y,Human,BoneMarrow,Epithelial,Young,cancer,female,MTT,TetrazoliumSalt,meta_oxide,NonToxic
Polystyrene,COOH,500.0,,-30.2,,Sphere,5.0,48.0,NIH3T3,Mouse,Embryo,Fibroblast,fetus,Normal,,CCK_8,TetrazoliumSalt,other,NonToxic
Hydroxyapatite,None,175.0,,,,,0.0,48.0,L-02,Human,Liver,Epithelial,Adult,cancer,female,MTT,TetrazoliumSalt,other,NonToxic
CdTe,None,3.1,,,,,19.0,12.0,HepG2,Human,Liver,Epithelial,Adult,cancer,male,MTT,TetrazoliumSalt,quantum_dots,NonToxic
MWCNT,None,15.5,,,233.0,,125.0,24.0,BEAS_2B,Human,Lung,Epithelial,Adult,Normal,,WST-1,TetrazoliumSalt,nanotubes,Toxic
CdTe,None,3.5,,,,,271.47,24.0,SPCA1,Human,Lung,Epithelial,Adult,cancer,female,MTT,TetrazoliumSalt,quantum_dots,Toxic
Dendrimer,PEG_based,4.6,,,,,264.89,3.0,Clone­9,Rat,Liver,Epithelial,Young,Normal,male,MTT,TetrazoliumSalt,other,NonToxic
Au,Chitosan,,123.9,47.44,,Star,,24.0,HepG2,Human,Liver,Epithelial,Adult,cancer,male,MTT,TetrazoliumSalt,other,NonToxic
Bi,silica_based,30.0,,,,,0.05,72.0,HeLa,Human,Cervix,Epithelial,Adult,cancer,female,Live/Dead,CalceinAM,other,Toxic
Ag,PEG_based,59.9,,-9.3,,Sphere,75.0,24.0,HaCat,Human,Skin,Keratinocyte,Adult,Normal,male,MTT,TetrazoliumSalt,other,NonToxic
Fe3O4,None,46.8,1025.0,1.7,147.4,,20.0,24.0,HCMEC,Human,Heart,Endothelial,Adult,Normal,,MTT,TetrazoliumSalt,meta_oxide,NonToxic
Dendrimer,None,6.2,,21.5,,,2.0,24.0,J774,Mouse,Blood,Monocyte/Macrophage,Adult,cancer,female,Alamar_Blue,AlamarBlue,other,Toxic
CdSe,None,2.2,,,,,0.19,24.0,JB6,Human,Blood,Lymphocyte,Adult,cancer,male,MTT,TetrazoliumSalt,quantum_dots,NonToxic
Au,None,,,,,Rod,0.72,72.0,VERO,Monkey,Kidney,Epithelial,Adult,Normal,female,MTS,TetrazoliumSalt,other,Toxic
Polystyrene,NH2,,,,,Sphere,10.0,48.0,Macrophages,Human,Blood,Monocyte,Adult,Normal,,XTT,TetrazoliumSalt,other,NonToxic
CdSe,None,5.0,,,,,0.01,24.0,HaCat,Human,Skin,Keratinocyte,Adult,Normal,male,MTT,TetrazoliumSalt,quantum_dots,NonToxic
CdSe,Hydroxyapatite,4.6,,,,,3.3,24.0,MC3T3-E1,Mouse,Bone,Preosteoblast,neonate,Normal,,Others,,quantum_dots,Toxic
TiO2,None,33.7,308.0,-25.3,42.5,,0.1,24.0,Caco_2,Human,Colon,Epithelial,Adult,cancer,male,MTT,TetrazoliumSalt,meta_oxide,NonToxic
CdSe,Protein-Peptide,4.4,,,,,0.1,240.0,HeLa,Human,Cervix,Epithelial,Adult,cancer,female,Colonigenic-assay,CrystalViolet,quantum_dots,NonToxic
MWCNT,None,13.6,,,254.0,,38.0,24.0,BEAS_2B,Human,Lung,Epithelial,Adult,Normal,,Trypan_Blue,Trypan_Blue,nanotubes,NonToxic
Pt,Folic_acid_based,4.0,13.5,-40.5,,,0.0,24.0,HeLa,Human,Cervix,Epithelial,Adult,cancer,female,CellTiter_Glo,luciferase,other,NonToxic
Carbon,None,60.0,,,,,0.0,48.0,HDF,Human,Skin,Fibroblast,Adult,Normal,,Live/Dead,CalceinAM,carbon,NonToxic
MWCNT,None,5.0,,,,Needle,50.0,24.0,THP_1,Human,Blood,monocyte,neonate,cancer,male,WST-1,TetrazoliumSalt,nanotubes,Toxic
Au,CTAB,42.9,,,,Sphere,18.0,24.0,MDCK,Dog,Kidney,Epithelial,Adult,Normal,female,MTS,TetrazoliumSalt,other,Toxic
IronOxide,PEG_based,344.65,,-16.45,,Sphere,1.0,48.0,SKOV­3,Human,Ovary,Epithelial,Young,cancer,female,MTT,TetrazoliumSalt,meta_oxide,NonToxic
Polystyrene,None,,,,,Sphere,30.0,24.0,A549,Human,Lung,Epithelial,Adult,cancer,male,MTS,TetrazoliumSalt,other,Toxic
Pt,Citrate_based,68.3,99.15,-26.4,,Sphere,25.0,24.0,HepG2,Human,Liver,Epithelial,Adult,cancer,male,MTS,TetrazoliumSalt,other,NonToxic
CdSeTe,None,4.3,,,,,0.01,24.0,HaCat,Human,Skin,Keratinocyte,Adult,Normal,male,MTT,TetrazoliumSalt,quantum_dots,NonToxic
