Repository: ammar257ammar/Nanosafety-ML-pycaret

# Exploratory Quantitative Structure Activity Relationships (QSAR) machine learning modeling targeting cellular viability

## This work is part of the study titled: A data reusability assessment in the nanosafety domain based on the NSDRA framework followed by an exploratory Quantitative Structure Activity Relationships (QSAR) modeling targeting cellular viability.

### Abstract

**Intro:** The current effort towards the digital transformation across multiple scientific domains requires data that is Findable, Accessible, Interoperable and Reusable (FAIR). In addition to the FAIR data, what is required for the application of computational tools, such as Quantitative Structure Activity Relationships (QSARs), is a sufficient data volume and the ability to merge sources into homogeneous digital assets. In the nanosafety domain there is a lack of FAIR  available metadata. 

**Methodology:** To address this challenge, we utilized 34 datasets from the nano-health and environmental safety domain by exploiting the NanoSafety Data Reusability Assessment (NSDRA) framework, which allowed the annotation and assessment of dataset’s reusability. From the framework’s application results, eight datasets targeting the same endpoint (i.e. numerical cellular viability) were selected, processed and merged to test several hypothesis including universal versus nanogroup-specific QSAR models (metal oxide, carbon based, nanotubes, and quantum dots), and regression versus classification Machine Learning (ML) algorithms. 

**Results:** Universal regression and classification QSARs reached an 0.62 R2 and 0.87 accuracy, respectively, for test set. Nanogroup-specific regression models reached 0.91 R2 for nanotubes test set followed by carbon based (0.88), metal oxide (0.7) and quantum dots (0.44). Nanogroup-specific classification models reached 0.93 accuracy for nanotubes test set, followed by carbon-based and metal oxide (0.91), and quantum dots (0.81). The results revealed the need of nanogroup-specific models instead of universal ones. Feature importance revealed different patterns depending on the dataset with common influential features including core size, exposure conditions and toxicological assay.
Even in the case where the available experimental knowledge was merged, the models still failed to correctly predict the outputs of an unseen dataset, revealing the cumbersome conundrum of scientific reproducibility in realistic applications of QSAR for nanosafety. To train better models, data quality, the depth of experimental descriptions and the usage of variables that capture the prediction of cell viability are crucial. 

**Conclusions:** This study reveals that the digitalization of nanosafety knowledge in a reproducible manner has a long way towards its successful pragmatic implementation. The approach carried out in the study shows a promising approach to increase the FAIRness across all the elements of computational studies, from dataset’s annotation to FAIR modelling reporting. This has significant implications for future research as it provides an example of how to utilize and report different tools available in the nanosafety knowledge system, while increasing the transparency of the results.

### Study Design

File: output/datasets/universal/data_preprocessing_train_df.csv (part 1 of 10)
NP_type,Coating,core_size_nm,hydro_size_nm,Surf_charge_mV,Surface_area_m2_g,shape,Dose_microg_mL,Duration_h,Cell_name,Cell_species,cell_Organ,Cell_morphology,Cell_age,cell_type,sex,Assay,Test_indicator,nanomaterial_group,Viability
Nd2O3,None,133.8,652.1,30.26,,Hexagon,3.1,24.0,THP_1,Human,Blood,monocyte,neonate,cancer,male,MTS,TetrazoliumSalt,meta_oxide,101.04
C60,Dextran,30.29,372.0,-10.1,,Sphere,160.0,24.0,C6,Rat,Brain,Fibroblast,Adult,cancer,,NR,toluylene red,carbon,55.19
Dendrimer,C12,4.5,984.4,54.47,,Sphere,10.0,72.0,hNPC,Human,Brain,Neural,neonate,Normal,,MTT,TetrazoliumSalt,other,39.01
Hydroxyapatite,None,,,-11.7,,Rod,1000.0,72.0,MC3T3-E1,Mouse,Bone,Preosteoblast,neonate,Normal,,MTT,TetrazoliumSalt,other,87.04
MWCNT,None,8.0,,-6.96,,Needle,50.0,24.0,V79,Hamster,Lung,Fibroblast,Adult,Normal,male,MTS,TetrazoliumSalt,nanotubes,100.0
CuO,None,55.8,,-32.8,,Sphere,30.0,48.0,HaCat,Human,Skin,Keratinocyte,Adult,Normal,male,MTT,TetrazoliumSalt,meta_oxide,30.4
IronOxide,Folic_acid_based,20.0,344.25,-23.5,,,0.0,24.0,SKOV­3,Human,Ovary,Epithelial,Young,cancer,female,MTT,TetrazoliumSalt,meta_oxide,87.29
SiO2,None,14.23,128.0,-26.5,,Sphere,25.0,72.0,HepG2,Human,Liver,Epithelial,Adult,cancer,male,NR,toluylene red,meta_oxide,78.33
Y2O3,None,38.0,1222.9,-10.7,,,1000.0,,HaCat,Human,Skin,Keratinocyte,Adult,Normal,male,CytoTox-Glo,Dead-Cell-Protease,meta_oxide,57.4
SiO2,None,,,-28.0,,Sphere,50.0,24.0,Caco_2,Human,Colon,Epithelial,Adult,cancer,male,Alamar_Blue,AlamarBlue,meta_oxide,91.68
SWCNT,None,1.15,,-15.53,,Needle,1.0,24.0,PC12,Rat,Adrenal-gland,Irregular,Adult,cancer,male,XTT,TetrazoliumSalt,nanotubes,98.36
TiO2,None,25.0,504.5,-10.7,210.0,,150.0,3.0,SH­SY5Y,Human,BoneMarrow,Epithelial,Young,cancer,female,MTT,TetrazoliumSalt,meta_oxide,94.12
SLN,DDAB,134.2,,28.2,,Sphere,330.0,24.0,HepG2,Human,Liver,Epithelial,Adult,cancer,male,Alamar_Blue,AlamarBlue,other,63.3
C60,None,34.64,142.0,-37.4,,Sphere,1.0,6.0,mDF,Mouse,Skin,Fibroblast,Adult,Normal,,MTT,TetrazoliumSalt,carbon,85.08
Cu,AscorbicAcid,250.0,,-24.7,,Sphere,15.62,24.0,HGF,Human,Gingiva,Fibroblast,Adult,Normal,male,MTT,TetrazoliumSalt,other,70.28
Pt,None,24.6,,-11.0,,Sphere,20.0,48.0,HEK293,Human,Kidney,Epithelial,fetus,cancer,female,NR,toluylene red,other,93.69
Ag,None,29.57,,-24.58,,Sphere,1000.0,24.0,HaCat,Human,Skin,Keratinocyte,Adult,Normal,male,Alamar_Blue,AlamarBlue,other,4.48
Polystyrene,NH2,100.0,,25.0,,Sphere,5.0,72.0,HeLa,Human,Cervix,Epithelial,Adult,cancer,female,CCK_8,TetrazoliumSalt,other,36.57
Au,CyA,6.5,,88.0,,Sphere,1.5,24.0,PBMC,Human,Blood,Lymphoblast,Adult,Normal,,MTT,TetrazoliumSalt,other,99.32
SiO2,None,148.95,,-73.8,,Sphere,5.0,48.0,RAW 264.7,Mouse,Blood,Macrophage,Adult,cancer,male,Live/Dead,CalceinAM,meta_oxide,98.98
SiO2,None,33.5,120.0,-47.6,576.23,,100.0,24.0,A549,Human,Lung,Epithelial,Adult,cancer,male,MTT,TetrazoliumSalt,meta_oxide,91.97
La2O3,None,24.6,711.3,23.04,,Hexagon,50.0,24.0,THP_1,Human,Blood,monocyte,neonate,cancer,male,MTS,TetrazoliumSalt,meta_oxide,97.54
SiO2,None,369.0,546.0,-38.7,9.0,,1440.0,20.0,BEAS_2B,Human,Lung,Epithelial,Adult,Normal,,LDH,LDHrelease,meta_oxide,90.6
ZnO,None,100.0,258.55,-9.96,,Sphere,80.0,6.0,SH­SY5Y,Human,BoneMarrow,Epithelial,Young,cancer,female,MTT,TetrazoliumSalt,meta_oxide,30.44
MWCNT,PEG_based,27.3,,-35.6,,Needle,75.0,24.0,Macrophages,Mouse,Peritoneal Cavity,Macrophage,Adult,Normal,,WST-1,TetrazoliumSalt,nanotubes,79.81
Dendrimer,None,1.9,,16.0,,Sphere,1.7,1.0,HeLa,Human,Cervix,Epithelial,Adult,cancer,female,Live/Dead,propidium_iodide,other,97.3
Fe2O3,None,42.5,957.0,-8.2,82.8,,5.0,24.0,HCMEC,Human,Heart,Endothelial,Adult,Normal,,MTT,TetrazoliumSalt,meta_oxide,90.93
IronOxide,Chitosan,8.0,,11.0,,Sphere,4.0,48.0,A549,Human,Lung,Epithelial,Adult,cancer,male,MTT,TetrazoliumSalt,meta_oxide,83.19
ZnO,None,100.0,273.4,-11.7,20.0,,35.0,48.0,SH­SY5Y,Human,BoneMarrow,Epithelial,Young,cancer,female,MTT,TetrazoliumSalt,meta_oxide,7.3
NiO,None,21.6,346.0,6.9,,Sphere,25.0,24.0,HepG2,Human,Liver,Epithelial,Adult,cancer,male,NR,toluylene red,meta_oxide,92.71
SiO2,CTAB,238.5,,-35.9,,Sphere,250.0,12.0,PC12,Rat,Adrenal-gland,Irregular,Adult,cancer,male,MTT,TetrazoliumSalt,meta_oxide,79.47
SiO2,None,33.5,120.0,-47.6,576.23,,100.0,24.0,MeT_5A,Human,Mesothelium,Epithelial,,Normal,,MTT,TetrazoliumSalt,meta_oxide,67.87
IronOxide,silica_based,10.0,102.2,-21.05,,Sphere,10.0,6.0,SH­SY5Y,Human,BoneMarrow,Epithelial,Young,cancer,female,MTT,TetrazoliumSalt,meta_oxide,101.73
Pt,Folic_acid_based,4.0,13.5,-40.5,,,0.0,72.0,IMR90,Human,Lung,Fibroblast,neonate,Normal,female,CellTiter_Glo,luciferase,other,45.4
PLGA,PEG_based,30.0,,-24.09,,Needle,250.0,24.0,HeLa,Human,Cervix,Epithelial,Adult,cancer,female,MTT,TetrazoliumSalt,other,69.63
ZnO,None,20.0,327.9,,,Sphere,1500.0,48.0,HFL1,Human,Lung,Fibroblast,neonate,Normal,male,MTT,TetrazoliumSalt,meta_oxide,28.49
Au,Chitosan,,,33.23,,Rod,,24.0,HepG2,Human,Liver,Epithelial,Adult,cancer,male,MTT,TetrazoliumSalt,other,74.1
IronOxide,PEG_based,344.65,,-16.45,,Sphere,10.0,48.0,SKOV­3,Human,Ovary,Epithelial,Young,cancer,female,MTT,TetrazoliumSalt,meta_oxide,92.98
CuO,None,46.3,,42.8,,Sphere,0.1,24.0,HCMEC,Human,Heart,Endothelial,Adult,Normal,,MTT,TetrazoliumSalt,meta_oxide,95.08
Dendrimer,OS,377.6,,8.3,,Sphere,100.0,72.0,hNPC,Human,Brain,Neural,neonate,Normal,,MTT,TetrazoliumSalt,other,92.35
Polystyrene,COOH,100.0,165.25,-29.8,,Sphere,100.0,24.0,TT1,Human,Lung,Epithelial,Adult,cancer,,MTT,TetrazoliumSalt,other,87.87
ZnO,None,100.0,273.4,-11.7,20.0,,20.0,24.0,SH­SY5Y,Human,BoneMarrow,Epithelial,Young,cancer,female,MTT,TetrazoliumSalt,meta_oxide,73.04
Co3O4,None,10.0,222.7,24.6,,,6.3,,BEAS_2B,Human,Lung,Epithelial,Adult,Normal,,MTS,TetrazoliumSalt,meta_oxide,103.0
SiO2,None,100.0,,-14.37,,Sphere,5.0,24.0,HaCat,Human,Skin,Keratinocyte,Adult,Normal,male,CCK_8,TetrazoliumSalt,meta_oxide,98.36
Au,None,124.1,,-24.14,,Star,400.0,24.0,CCL-110,Human,Skin,Fibroblast,fetus,Normal,female,MTS,TetrazoliumSalt,other,128.7
SWCNT,None,1.15,,-15.53,,Needle,10.0,24.0,PC12,Rat,Adrenal-gland,Irregular,Adult,cancer,male,MTT,TetrazoliumSalt,nanotubes,39.1
SWCNT,None,16.4,,-9.72,,Needle,100.0,24.0,V79,Hamster,Lung,Fibroblast,Adult,Normal,male,MTS,TetrazoliumSalt,nanotubes,96.36
Chitosan,None,,,74.4,,Irregular,62.5,24.0,MBMC,Mouse,BoneMarrow,Spindle,Adult,Normal,,MTT,TetrazoliumSalt,other,94.84
Ni2O3,None,140.6,339.5,32.2,,,0.4,,BEAS_2B,Human,Lung,Epithelial,Adult,Normal,,MTS,TetrazoliumSalt,meta_oxide,100.0
SiO2,Phosphonate,255.62,,-26.8,,Sphere,7.8,24.0,PC12,Rat,Adrenal-gland,Irregular,Adult,cancer,male,MTT,TetrazoliumSalt,meta_oxide,109.86
ZnO,None,100.0,273.4,-11.7,20.0,,30.0,3.0,SH­SY5Y,Human,BoneMarrow,Epithelial,Young,cancer,female,MTT,TetrazoliumSalt,meta_oxide,71.04
Au,None,13.5,,-8.1,,Sphere,2.5,72.0,L-02,Human,Liver,Epithelial,Adult,cancer,female,MTT,TetrazoliumSalt,other,33.73
Polystyrene,NH2,100.0,,24.6,,Sphere,50.0,24.0,AT2,Human,Lung,Epithelial,,Normal,,MTT,TetrazoliumSalt,other,67.4
Dendrimer,None,38.3,,3.6,,Sphere,10.0,72.0,hNPC,Human,Brain,Neural,neonate,Normal,,MTT,TetrazoliumSalt,other,107.18
TiO2,None,148.15,,-14.55,,Irregular,0.08,48.0,A431,Human,Skin,Epithelial,Adult,cancer,female,NR,toluylene red,meta_oxide,93.05
SiO2,None,37.82,,-24.5,,Sphere,500.0,72.0,NIH3T3,Mouse,Embryo,Fibroblast,fetus,Normal,,MTT,TetrazoliumSalt,meta_oxide,17.01
C60,None,125.0,,-25.3,,Sphere,144.0,24.0,HEK293,Human,Kidney,Epithelial,fetus,cancer,female,MTT,TetrazoliumSalt,carbon,73.06
TiO2,None,33.7,303.0,-25.3,42.5,,10.0,24.0,SW480,Human,Colon,Epithelial,Adult,cancer,male,MTT,TetrazoliumSalt,meta_oxide,101.96
SiO2,None,148.95,,-73.8,,Sphere,10.0,48.0,RAW 264.7,Mouse,Blood,Macrophage,Adult,cancer,male,Live/Dead,CalceinAM,meta_oxide,82.95
Pt,PVP,4.0,13.5,-8.0,,,0.01,72.0,HeLa,Human,Cervix,Epithelial,Adult,cancer,female,CellTiter_Glo,luciferase,other,68.11
ZnO,None,97.0,,-29.0,,Rod,10.0,24.0,A549,Human,Lung,Epithelial,Adult,cancer,male,MTT,TetrazoliumSalt,meta_oxide,73.09
TiO2,None,42.3,1307.0,-9.6,,,0.0,,HaCat,Human,Skin,Keratinocyte,Adult,Normal,male,CytoTox-Glo,Dead-Cell-Protease,meta_oxide,100.0
SiO2,None,27.5,75.1,-29.5,65.0,,0.0,20.0,BEAS_2B,Human,Lung,Epithelial,Adult,Normal,,LDH,LDHrelease,meta_oxide,94.1
QD,CyA,6.2,,35.3,,Sphere,,24.0,HaCat,Human,Skin,Keratinocyte,Adult,Normal,male,MTT,TetrazoliumSalt,quantum_dots,71.09
Polystyrene,None,50.0,,-22.66,,Sphere,125.0,48.0,Caco_2,Human,Colon,Epithelial,Adult,cancer,male,CoulterCounter,Impedance,other,110.7
Ag,Citrate_based,50.0,,-20.0,,Sphere,12.5,72.0,A549,Human,Lung,Epithelial,Adult,cancer,male,MTS,TetrazoliumSalt,other,75.06
Au,Citrate_based,270.0,199.0,-45.96,,Sphere,100.0,48.0,RAW 264.7,Mouse,Blood,Macrophage,Adult,cancer,male,Live/Dead,CalceinAM,other,79.64
Mn2O3,None,51.5,298.4,-46.1,,,1.6,,BEAS_2B,Human,Lung,Epithelial,Adult,Normal,,ATPLite,luciferase,meta_oxide,100.0
Co3O4,None,10.0,222.7,24.6,,,200.0,,BEAS_2B,Human,Lung,Epithelial,Adult,Normal,,ATPLite,luciferase,meta_oxide,20.4
MWCNT,None,38.8,179.13,-16.84,,Needle,64.0,24.0,HUVEC,Human,Umbilical,Endothelial,fetus,Normal,,CCK_8,TetrazoliumSalt,nanotubes,98.74
Au,PAMAM,9.65,,17.1,,Sphere,,24.0,PBMC,Human,Blood,Lymphoblast,Adult,Normal,,MTT,TetrazoliumSalt,other,74.79
Mn2O3,None,51.5,298.4,-46.1,,,0.8,,BEAS_2B,Human,Lung,Epithelial,Adult,Normal,,LDH,LDHrelease,meta_oxide,100.0
Au,None,50.0,74.8,,,Sphere,1.0,24.0,NHDF,Human,Skin,Fibroblast,Adult,Normal,,MTT,TetrazoliumSalt,other,98.86
Pt,Folic_acid_based,4.0,13.5,-40.5,,,0.01,24.0,HeLa,Human,Cervix,Epithelial,Adult,cancer,female,CellTiter_Glo,luciferase,other,69.75
Polystyrene,None,50.0,,-42.85,,Sphere,100.0,24.0,Macrophages,Human,Lung,Macrophage,Adult,Normal,,MTT,TetrazoliumSalt,other,96.52
Chitosan,None,,,71.3,,Irregular,1000.0,48.0,MBMC,Mouse,BoneMarrow,Spindle,Adult,Normal,,MTT,TetrazoliumSalt,other,102.43
Chitosan,None,,,63.2,,Sphere,31.25,24.0,MBMC,Mouse,BoneMarrow,Spindle,Adult,Normal,,MTT,TetrazoliumSalt,other,101.15
C60,None,34.64,142.0,-37.4,,Sphere,10.0,48.0,hPDLF,Human,Teeth,Fibroblast,Adult,cancer,,MTT,TetrazoliumSalt,carbon,56.92
Ag,Citrate_based,50.0,,-20.5,,Sphere,12.5,24.0,HDF,Human,Skin,Fibroblast,Adult,Normal,,MTS,TetrazoliumSalt,other,99.23
ZnO,None,100.0,258.55,-9.96,,Sphere,10.0,6.0,SH­SY5Y,Human,BoneMarrow,Epithelial,Young,cancer,female,MTT,TetrazoliumSalt,meta_oxide,95.85
Fe2O3,None,32.0,297.6,-18.1,,,100.0,,HaCat,Human,Skin,Keratinocyte,Adult,Normal,male,CytoTox-Glo,Dead-Cell-Protease,meta_oxide,88.4
PLGA,Poloxamer,105.0,115.5,-21.0,,Sphere,1500.0,72.0,Calu-3,Human,Lung,Epithelial,Adult,cancer,male,MTT,TetrazoliumSalt,other,72.45
IronOxide,None,28.33,,-18.4,,Sphere,0.1,48.0,mDF,Mouse,Skin,Fibroblast,Adult,Normal,,MTT,TetrazoliumSalt,meta_oxide,41.74
TiO2,None,124.9,171.0,-17.6,,,0.0,6.0,A431,Human,Skin,Epithelial,Adult,cancer,female,MTT,TetrazoliumSalt,meta_oxide,99.68
Dendrimer,Ac,4.0,,150.0,,Sphere,92.0,1.0,HeLa,Human,Cervix,Epithelial,Adult,cancer,female,Live/Dead,propidium_iodide,other,94.2
TiO2,None,148.15,,-14.55,,Irregular,0.08,24.0,A431,Human,Skin,Epithelial,Adult,cancer,female,MTT,TetrazoliumSalt,meta_oxide,99.88
IronOxide,OleicAcid,10.9,183.6,-28.5,,Sphere,75.0,6.0,SH­SY5Y,Human,BoneMarrow,Epithelial,Young,cancer,female,NR,toluylene red,meta_oxide,101.56
Au,None,124.1,,-24.14,,Star,0.2,96.0,CCL-110,Human,Skin,Fibroblast,fetus,Normal,female,MTS,TetrazoliumSalt,other,78.26
Bi2O3,None,90.0,2029.0,-2.3,,,1000.0,,HaCat,Human,Skin,Keratinocyte,Adult,Normal,male,CytoTox-Glo,Dead-Cell-Protease,meta_oxide,58.3
ZnO,None,45.3,310.0,32.7,21.3,,5.0,24.0,HCMEC,Human,Heart,Endothelial,Adult,Normal,,MTT,TetrazoliumSalt,meta_oxide,72.28
ZnO,None,100.0,273.4,-11.7,20.0,,40.0,3.0,SH­SY5Y,Human,BoneMarrow,Epithelial,Young,cancer,female,NR,toluylene red,meta_oxide,50.23
Chitosan,None,,,71.3,,Irregular,62.5,72.0,MBMC,Mouse,BoneMarrow,Spindle,Adult,Normal,,MTT,TetrazoliumSalt,other,96.15
CeO2,None,25.0,305.0,-16.5,,Cubic,50.0,24.0,MCF7,Human,Breast,Epithelial,Adult,cancer,female,NR,toluylene red,meta_oxide,104.05
Au,Citrate_based,13.6,20.0,,,Sphere,10.0,24.0,WA09,Human,Embryo,Spindle,fetus,Normal,female,MTT,TetrazoliumSalt,other,79.09
Co3O4,None,10.0,222.7,24.6,,,200.0,,BEAS_2B,Human,Lung,Epithelial,Adult,Normal,,MTS,TetrazoliumSalt,meta_oxide,73.0
ZnO,None,86.0,687.0,31.3,7.0,,25.0,12.0,A549,Human,Lung,Epithelial,Adult,cancer,male,MTT,TetrazoliumSalt,meta_oxide,55.9
SiO2,CTAB,238.5,,-35.9,,Sphere,62.5,12.0,PC12,Rat,Adrenal-gland,Irregular,Adult,cancer,male,MTT,TetrazoliumSalt,meta_oxide,100.43
Polystyrene,None,100.0,,-39.05,,Sphere,10.0,24.0,Macrophages,Human,Lung,Macrophage,Adult,Normal,,MTT,TetrazoliumSalt,other,100.52
Pt,Folic_acid_based,4.0,13.5,-40.5,,,0.02,24.0,IMR90,Human,Lung,Fibroblast,neonate,Normal,female,CellTiter_Glo,luciferase,other,19.91
Ag,None,,,-31.7,,Rod,2.0,96.0,CCL-110,Human,Skin,Fibroblast,fetus,Normal,female,MTS,TetrazoliumSalt,other,112.25
Ag,None,29.57,,-24.58,,Sphere,50.0,48.0,HaCat,Human,Skin,Keratinocyte,Adult,Normal,male,MTT,TetrazoliumSalt,other,43.08
C70,Dextran,15.0,109.1,-20.7,,Sphere,10.0,24.0,L929,Mouse,Connective-tissue,Fibroblast,neonate,Normal,male,NR,toluylene red,carbon,94.62
ZnO,None,86.0,687.0,31.3,7.0,,12.5,12.0,A549,Human,Lung,Epithelial,Adult,cancer,male,MTT,TetrazoliumSalt,meta_oxide,89.02
SnO2,None,64.2,480.0,-27.45,,Tetragonal,12.5,24.0,THP_1,Human,Blood,monocyte,neonate,cancer,male,MTS,TetrazoliumSalt,meta_oxide,100.89
IronOxide,None,,,-36.5,,Sphere,0.5,24.0,A549,Human,Lung,Epithelial,Adult,cancer,male,MTT,TetrazoliumSalt,meta_oxide,97.45
SWCNT,None,601.7,,-13.0,,Needle,200.0,24.0,NR8383,Rat,Lung,Macrophage,Adult,Normal,male,MTT,TetrazoliumSalt,nanotubes,2.45
Au,None,30.0,58.55,,,Sphere,25.0,24.0,NHDF,Human,Skin,Fibroblast,Adult,Normal,,MTT,TetrazoliumSalt,other,6.6
Chitosan,None,,,62.1,,Irregular,62.5,48.0,MBMC,Mouse,BoneMarrow,Spindle,Adult,Normal,,MTT,TetrazoliumSalt,other,103.93
SiO2,None,167.8,,-24.0,,Sphere,100.0,48.0,HeLa,Human,Cervix,Epithelial,Adult,cancer,female,MTT,TetrazoliumSalt,meta_oxide,96.89
Pt,Folic_acid_based,4.0,13.5,-40.5,,,0.02,48.0,HeLa,Human,Cervix,Epithelial,Adult,cancer,female,CellTiter_Glo,luciferase,other,30.0
Cr2O3,None,193.0,316.9,-32.6,,,100.0,,BEAS_2B,Human,Lung,Epithelial,Adult,Normal,,LDH,LDHrelease,meta_oxide,73.8
CuO,None,30.0,276.4,-18.08,,Sphere,50.0,24.0,A549,Human,Lung,Epithelial,Adult,cancer,male,CCK_8,TetrazoliumSalt,meta_oxide,4.28
Pt,Folic_acid_based,12.5,,-40.5,,Sphere,25.0,48.0,HeLa,Human,Cervix,Epithelial,Adult,cancer,female,CellTiter_Glo,luciferase,other,80.92
Pt,PVP,4.0,13.5,-8.0,,,0.0,72.0,IMR90,Human,Lung,Fibroblast,neonate,Normal,female,CellTiter_Glo,luciferase,other,77.11
IronOxide,silica_based,10.0,102.2,-21.05,,Sphere,175.0,24.0,SH­SY5Y,Human,BoneMarrow,Epithelial,Young,cancer,female,MTT,TetrazoliumSalt,meta_oxide,107.18
SiO2,CTAB,90.0,386.9,-35.9,,,0.0,24.0,PC12,Rat,Adrenal-gland,Irregular,Adult,cancer,male,MTT,TetrazoliumSalt,meta_oxide,120.7
Pt,Folic_acid_based,4.0,13.5,-40.5,,,0.0,24.0,MCF7,Human,Breast,Epithelial,Adult,cancer,female,CellTiter_Glo,luciferase,other,79.01
ZnO,None,100.0,258.55,-9.96,,Sphere,35.0,48.0,SH­SY5Y,Human,BoneMarrow,Epithelial,Young,cancer,female,NR,toluylene red,meta_oxide,59.61
IronOxide,None,6.0,,-36.5,,Sphere,2.0,72.0,HeLa,Human,Cervix,Epithelial,Adult,cancer,female,MTT,TetrazoliumSalt,meta_oxide,50.22
SiO2,Chitosan,578.27,,8.0,,Sphere,500.0,24.0,Caco_2,Human,Colon,Epithelial,Adult,cancer,male,Alamar_Blue,AlamarBlue,meta_oxide,40.64
Ag,None,66.0,28.41,-33.33,,,0.01,24.0,HaCat,Human,Skin,Keratinocyte,Adult,Normal,male,NR,toluylene red,other,34.2
SiO2,None,100.33,,-31.7,,Sphere,100.0,24.0,HepG2,Human,Liver,Epithelial,Adult,cancer,male,MTT,TetrazoliumSalt,meta_oxide,65.21
MWCNT,None,21.55,183.23,-14.74,,Needle,64.0,24.0,HUVEC,Human,Umbilical,Endothelial,fetus,Normal,,CCK_8,TetrazoliumSalt,nanotubes,78.71
MWCNT,None,10.33,292.0,-9.09,,Needle,64.0,24.0,HUVEC,Human,Umbilical,Endothelial,fetus,Normal,,CCK_8,TetrazoliumSalt,nanotubes,63.25
Polystyrene,COOH,100.0,124.4,-28.85,,Sphere,50.0,48.0,HeLa,Human,Cervix,Epithelial,Adult,cancer,female,CCK_8,TetrazoliumSalt,other,99.07
IronOxide,PEG_based,16.5,,-0.52,,Sphere,50.0,48.0,SKOV­3,Human,Ovary,Epithelial,Young,cancer,female,MTS,TetrazoliumSalt,meta_oxide,77.92
Au,Citrate_based,4.9,,-158.0,,Sphere,1.5,24.0,PBMC,Human,Blood,Lymphoblast,Adult,Normal,,MTT,TetrazoliumSalt,other,87.05
Polystyrene,NH2,50.0,,20.15,,Sphere,5.0,72.0,NIH3T3,Mouse,Embryo,Fibroblast,fetus,Normal,,CCK_8,TetrazoliumSalt,other,7.4
EudragitRL,None,185.0,,56.0,,Sphere,25.0,24.0,NR8383,Rat,Lung,Macrophage,Adult,Normal,male,MTT,TetrazoliumSalt,other,105.12
TiO2,None,148.15,,-14.55,,Irregular,8.0,48.0,A431,Human,Skin,Epithelial,Adult,cancer,female,MTT,TetrazoliumSalt,meta_oxide,74.17
SiO2,None,19.1,98.5,-36.74,,Sphere,200.0,24.0,THP_1,Human,Blood,monocyte,neonate,cancer,male,MTT,TetrazoliumSalt,meta_oxide,23.14
Chitosan,None,,,50.0,,Sphere,15.0,48.0,K562,Human,BoneMarrow,Lymphoblast,Adult,cancer,female,MTT,TetrazoliumSalt,other,37.48
Pt,PVP,13.5,,-8.0,,Sphere,50.0,72.0,IMR90,Human,Lung,Fibroblast,neonate,Normal,female,CellTiter_Glo,luciferase,other,76.59
IronOxide,silica_based,199.0,,-9.77,,Sphere,5.0,24.0,HK-2,Human,Kidney,Epithelial,Adult,cancer,male,XTT,TetrazoliumSalt,meta_oxide,100.0
Ag,None,66.0,28.41,-33.33,,,0.0,24.0,HaCat,Human,Skin,Keratinocyte,Adult,Normal,male,NR,toluylene red,other,112.64
Pt,Folic_acid_based,12.5,,-40.5,,Sphere,100.0,72.0,HeLa,Human,Cervix,Epithelial,Adult,cancer,female,CellTiter_Glo,luciferase,other,44.93
ZnO,None,71.0,188.9,-10.8,,,100.0,,HaCat,Human,Skin,Keratinocyte,Adult,Normal,male,CytoTox-Glo,Dead-Cell-Protease,meta_oxide,26.7
SiO2,None,59.72,,-38.1,,Sphere,10.0,72.0,A549,Human,Lung,Epithelial,Adult,cancer,male,MTT,TetrazoliumSalt,meta_oxide,96.58
SiO2,None,167.8,,-24.0,,Sphere,10.0,48.0,HeLa,Human,Cervix,Epithelial,Adult,cancer,female,MTT,TetrazoliumSalt,meta_oxide,95.64
MWCNT,COOH,216.44,,-5.56,,Needle,128.0,24.0,HUVEC,Human,Umbilical,Endothelial,fetus,Normal,,CCK_8,TetrazoliumSalt,nanotubes,46.74
Au,None,124.1,,-24.14,,Star,4.0,24.0,RFPEC,Rat,FatPad,Endothelial,Adult,Normal,,MTS,TetrazoliumSalt,other,105.13
Nd2O3,None,133.8,652.1,30.26,,Hexagon,12.5,24.0,THP_1,Human,Blood,monocyte,neonate,cancer,male,MTS,TetrazoliumSalt,meta_oxide,106.07
SiO2,CTAB,90.0,386.9,-35.9,,,0.0,12.0,PC12,Rat,Adrenal-gland,Irregular,Adult,cancer,male,MTT,TetrazoliumSalt,meta_oxide,108.26
SiO2,CTAB,238.5,,-35.9,,Sphere,7.8,12.0,PC12,Rat,Adrenal-gland,Irregular,Adult,cancer,male,MTT,TetrazoliumSalt,meta_oxide,108.73
TiO2,None,25.0,420.7,-9.96,,Sphere,80.0,3.0,AGS,Human,Stomach,Epithelial,,cancer,female,MTS,TetrazoliumSalt,meta_oxide,121.74
Au,PEG_based,21.7,,-7.6,,Sphere,,24.0,HUVEC,Human,Umbilical,Endothelial,fetus,Normal,,MTT,TetrazoliumSalt,other,53.73
Au,Chitosan,,123.9,47.44,,Star,,24.0,HepG2,Human,Liver,Epithelial,Adult,cancer,male,MTT,TetrazoliumSalt,other,60.54
IronOxide,None,6.0,,-36.5,,Sphere,2.0,48.0,HEK293,Human,Kidney,Epithelial,fetus,cancer,female,MTT,TetrazoliumSalt,meta_oxide,75.2
Dendrimer,OS,377.6,,8.3,,Sphere,10.0,72.0,hNPC,Human,Brain,Neural,neonate,Normal,,MTT,TetrazoliumSalt,other,84.94
Ag,None,28.41,66.0,-33.33,,,0.0,48.0,HeLa,Human,Cervix,Epithelial,Adult,cancer,female,MTT,TetrazoliumSalt,other,3.66
Au,None,65.0,,-28.05,,Rod,20.0,96.0,CCL-110,Human,Skin,Fibroblast,fetus,Normal,female,MTS,TetrazoliumSalt,other,77.33
ZnO,None,35.6,236.0,-41.6,27.9,,1.0,24.0,Caco_2,Human,Colon,Epithelial,Adult,cancer,male,MTT,TetrazoliumSalt,meta_oxide,84.46
ZnO,None,115.0,500.0,-9.0,14.5,,80.0,24.0,HONDC,Human,Nose,,,,,MTT,TetrazoliumSalt,meta_oxide,1.35
IronOxide,None,28.33,,-18.4,,Sphere,0.1,6.0,mDF,Mouse,Skin,Fibroblast,Adult,Normal,,MTT,TetrazoliumSalt,meta_oxide,83.54
Au,PAMAM,9.65,,17.1,,Sphere,,24.0,HepG2,Human,Liver,Epithelial,Adult,cancer,male,MTT,TetrazoliumSalt,other,70.61
SiO2,None,120.0,,-5.21,,Sphere,100.0,96.0,A549,Human,Lung,Epithelial,Adult,cancer,male,MTT,TetrazoliumSalt,meta_oxide,91.27
SiO2,None,59.72,,-38.1,,Sphere,50.0,24.0,HepG2,Human,Liver,Epithelial,Adult,cancer,male,MTT,TetrazoliumSalt,meta_oxide,67.4
Au,None,124.1,,-24.14,,Star,2.0,96.0,CCL-110,Human,Skin,Fibroblast,fetus,Normal,female,MTS,TetrazoliumSalt,other,88.41
In2O3,None,29.8,224.3,-9.6,,,0.0,,HaCat,Human,Skin,Keratinocyte,Adult,Normal,male,CytoTox-Glo,Dead-Cell-Protease,meta_oxide,100.0
TiO2,None,15.5,420.0,-12.0,107.4,,10.0,48.0,V79,Hamster,Lung,Fibroblast,Adult,Normal,male,MTT,TetrazoliumSalt,meta_oxide,68.13
IronOxide,None,42.5,,-8.2,,Sphere,0.01,24.0,HCMEC,Human,Heart,Endothelial,Adult,Normal,,MTT,TetrazoliumSalt,meta_oxide,96.72
MWCNT,PEG_based,27.3,,-35.6,,Needle,50.0,24.0,Macrophages,Mouse,Peritoneal Cavity,Macrophage,Adult,Normal,,WST-1,TetrazoliumSalt,nanotubes,84.62
Pt,PVP,4.0,13.5,-8.0,,,0.01,48.0,HeLa,Human,Cervix,Epithelial,Adult,cancer,female,CellTiter_Glo,luciferase,other,85.41
TiO2,None,25.0,504.5,-10.7,210.0,,150.0,24.0,SH­SY5Y,Human,BoneMarrow,Epithelial,Young,cancer,female,NR,toluylene red,meta_oxide,151.11
Polystyrene,COOH,116.0,,-46.0,,Sphere,0.1,48.0,THP_1,Human,Blood,monocyte,neonate,cancer,male,XTT,TetrazoliumSalt,other,113.47
Ag,PVP,27.02,,-18.4,,Sphere,5.39,48.0,KEC,Human,Skin,Epithelial,Adult,Normal,,MTS,TetrazoliumSalt,other,32.76
Pt,Folic_acid_based,12.5,91.3,-40.5,,Sphere,400.0,24.0,MCF7,Human,Breast,Epithelial,Adult,cancer,female,CellTiter_Glo,luciferase,other,19.0
SiO2,None,59.72,,-38.1,,Sphere,200.0,24.0,HepG2,Human,Liver,Epithelial,Adult,cancer,male,MTT,TetrazoliumSalt,meta_oxide,62.77
ZnO,None,60.0,320.0,-7.5,7.34,,20.0,24.0,A549,Human,Lung,Epithelial,Adult,cancer,male,MTT,TetrazoliumSalt,meta_oxide,38.9
Chitosan,None,,,72.1,,Irregular,1000.0,24.0,MBMC,Mouse,BoneMarrow,Spindle,Adult,Normal,,MTT,TetrazoliumSalt,other,103.7
Polystyrene,NH2,500.0,,21.75,,Sphere,5.0,24.0,HeLa,Human,Cervix,Epithelial,Adult,cancer,female,CCK_8,TetrazoliumSalt,other,97.57
Au,None,90.0,107.85,,,Sphere,25.0,48.0,NHDF,Human,Skin,Fibroblast,Adult,Normal,,MTT,TetrazoliumSalt,other,13.23
Ag,Citrate_based,5.2,136.0,-35.0,,Sphere,50.0,48.0,HEBC3-KT,Human,Lung,Epithelial,Adult,Normal,female,Alamar_Blue,AlamarBlue,other,87.19
SiO2,None,203.3,,-36.3,,Sphere,50.0,72.0,NIH3T3,Mouse,Embryo,Fibroblast,fetus,Normal,,MTT,TetrazoliumSalt,meta_oxide,29.25
SiO2,None,,229.5,-21.77,,Sphere,64.0,24.0,16HBE14,Human,Heart,Epithelial,Young,Normal,male,CCK_8,TetrazoliumSalt,meta_oxide,106.22
Ag,None,7.0,14.7,-20.0,,,0.0,24.0,Caco_2,Human,Colon,Epithelial,Adult,cancer,male,Promegas CTB Assay,AlamarBlue,other,39.3
CoO,None,71.8,208.3,21.6,,,6.3,,BEAS_2B,Human,Lung,Epithelial,Adult,Normal,,LDH,LDHrelease,meta_oxide,92.8
IronOxide,None,28.33,,-18.4,,Sphere,1.0,24.0,hPDLF,Human,Teeth,Fibroblast,Adult,cancer,,MTT,TetrazoliumSalt,meta_oxide,55.29
IronOxide,OleicAcid,10.9,183.6,-28.5,,Sphere,50.0,6.0,SH­SY5Y,Human,BoneMarrow,Epithelial,Young,cancer,female,MTT,TetrazoliumSalt,meta_oxide,96.35
Pt,Folic_acid_based,12.5,91.3,-40.5,,Sphere,25.0,48.0,MCF7,Human,Breast,Epithelial,Adult,cancer,female,CellTiter_Glo,luciferase,other,65.32
Fe2O3,None,42.5,957.0,-8.2,82.8,,10.0,12.0,HCMEC,Human,Heart,Endothelial,Adult,Normal,,MTT,TetrazoliumSalt,meta_oxide,100.43
Pt,PVP,4.0,13.5,-8.0,,,0.02,24.0,IMR90,Human,Lung,Fibroblast,neonate,Normal,female,CellTiter_Glo,luciferase,other,50.59
Pt,Folic_acid_based,4.0,13.5,-40.5,,,0.0,24.0,IMR90,Human,Lung,Fibroblast,neonate,Normal,female,CellTiter_Glo,luciferase,other,58.8
ZnO,None,115.0,500.0,-9.0,14.5,,20.0,24.0,HONDC,Human,Nose,,,,,CyQuant,,meta_oxide,106.1
Hydroxyapatite,None,25.0,,-0.4,,Rod,10.0,24.0,RAW 264.7,Mouse,Blood,Macrophage,Adult,cancer,male,CCK_8,TetrazoliumSalt,other,98.47
TiO2,None,25.0,228.3,-10.7,40.0,,0.0,6.0,SH­SY5Y,Human,BoneMarrow,Epithelial,Young,cancer,female,NR,toluylene red,meta_oxide,100.0
MWCNT,None,17.6,171.4,0.9,,Needle,4.0,24.0,HUVEC,Human,Umbilical,Endothelial,fetus,Normal,,CCK_8,TetrazoliumSalt,nanotubes,95.87
ZnO,None,35.6,295.5,-41.6,27.9,,0.1,24.0,SW480,Human,Colon,Epithelial,Adult,cancer,male,MTT,TetrazoliumSalt,meta_oxide,83.94
Chitosan,None,,,63.2,,Sphere,125.0,48.0,MBMC,Mouse,BoneMarrow,Spindle,Adult,Normal,,MTT,TetrazoliumSalt,other,97.32
Pt,PVP,4.0,13.5,-8.0,,,0.0,24.0,IMR90,Human,Lung,Fibroblast,neonate,Normal,female,CellTiter_Glo,luciferase,other,94.2
SWCNT,None,112.9,,12.9,,Needle,0.1,6.0,mDF,Mouse,Skin,Fibroblast,Adult,Normal,,MTT,TetrazoliumSalt,nanotubes,91.85
Au,PEG_based,21.7,,-7.6,,Sphere,,24.0,PC12,Rat,Adrenal-gland,Irregular,Adult,cancer,male,MTT,TetrazoliumSalt,other,96.95
SiO2,None,105.5,,-31.7,,Sphere,100.0,72.0,NIH3T3,Mouse,Embryo,Fibroblast,fetus,Normal,,MTT,TetrazoliumSalt,meta_oxide,31.97
Chitosan,None,,,71.3,,Irregular,500.0,48.0,MBMC,Mouse,BoneMarrow,Spindle,Adult,Normal,,MTT,TetrazoliumSalt,other,102.43
TiO2,None,25.0,504.5,-10.7,210.0,,40.0,6.0,SH­SY5Y,Human,BoneMarrow,Epithelial,Young,cancer,female,MTT,TetrazoliumSalt,meta_oxide,103.62
MWCNT,COOH,24.6,,-20.2,,Needle,50.0,24.0,Macrophages,Mouse,Peritoneal Cavity,Macrophage,Adult,Normal,,WST-1,TetrazoliumSalt,nanotubes,79.81
IronOxide,None,46.8,,1.7,,Sphere,20.0,12.0,HCMEC,Human,Heart,Endothelial,Adult,Normal,,MTT,TetrazoliumSalt,meta_oxide,97.04
ZnO,None,100.0,258.55,-9.96,,Sphere,30.0,48.0,SH­SY5Y,Human,BoneMarrow,Epithelial,Young,cancer,female,NR,toluylene red,meta_oxide,60.26
SLN,CTAB,135.1,,28.2,,Sphere,165.0,24.0,HepG2,Human,Liver,Epithelial,Adult,cancer,male,Alamar_Blue,AlamarBlue,other,7.62
TiO2,None,25.0,420.7,-9.96,,Sphere,60.0,6.0,AGS,Human,Stomach,Epithelial,,cancer,female,MTS,TetrazoliumSalt,meta_oxide,106.65
Au,None,2.0,,24.4,,Sphere,,24.0,BEC,Human,Lung,Epithelial,,Normal,,MTS,TetrazoliumSalt,other,24.61
Pt,None,24.6,,-11.0,,Sphere,180.0,24.0,HEK293,Human,Kidney,Epithelial,fetus,cancer,female,NR,toluylene red,other,86.88
MWCNT,None,10.33,292.0,-9.09,,Needle,16.0,24.0,HUVEC,Human,Umbilical,Endothelial,fetus,Normal,,CCK_8,TetrazoliumSalt,nanotubes,84.23
Ag,PVP,20.0,148.0,-14.2,,Irregular,1.5,24.0,NR8383,Rat,Lung,Macrophage,Adult,Normal,male,WST-1,TetrazoliumSalt,other,104.75
TiO2,None,25.0,434.1,-7.83,,Sphere,1.0,24.0,A549,Human,Lung,Epithelial,Adult,cancer,male,MTT,TetrazoliumSalt,meta_oxide,97.74
Pt,Folic_acid_based,12.5,91.3,-40.5,,Sphere,50.0,72.0,MCF7,Human,Breast,Epithelial,Adult,cancer,female,CellTiter_Glo,luciferase,other,34.2
SLN,DDAB,134.2,,28.2,,Sphere,165.0,24.0,Y-79,Human,Retina,MulticellularClusters,Young,cancer,female,Alamar_Blue,AlamarBlue,other,92.91
IronOxide,Dextran,18.0,170.0,,,Sphere,200.0,24.0,VERO,Monkey,Kidney,Epithelial,Adult,Normal,female,MTT,TetrazoliumSalt,meta_oxide,105.08
CoO,None,71.8,208.3,21.6,,,0.8,,BEAS_2B,Human,Lung,Epithelial,Adult,Normal,,ATPLite,luciferase,meta_oxide,100.0
SiO2,None,33.5,120.0,-47.6,576.23,,50.0,24.0,A549,Human,Lung,Epithelial,Adult,cancer,male,MTT,TetrazoliumSalt,meta_oxide,96.39
Polystyrene,None,50.0,,-22.66,,Sphere,175.0,24.0,Caco_2,Human,Colon,Epithelial,Adult,cancer,male,CoulterCounter,Impedance,other,106.16
Au,Chitosan,,190.7,42.28,,Sphere,,24.0,HepG2,Human,Liver,Epithelial,Adult,cancer,male,MTT,TetrazoliumSalt,other,46.64
Mn2O3,None,51.5,298.4,-46.1,,,0.8,,BEAS_2B,Human,Lung,Epithelial,Adult,Normal,,ATPLite,luciferase,meta_oxide,100.0
SiO2,None,19.1,,-36.74,,Sphere,500.0,24.0,L-132,Human,Lung,Epithelial,Adult,cancer,female,MTT,TetrazoliumSalt,meta_oxide,31.88
Fe2O3,None,32.0,297.6,-18.1,,,0.0,,HaCat,Human,Skin,Keratinocyte,Adult,Normal,male,CytoTox-Glo,Dead-Cell-Protease,meta_oxide,100.0
Pt,Folic_acid_based,4.0,13.5,-40.5,,,0.01,24.0,MCF7,Human,Breast,Epithelial,Adult,cancer,female,CellTiter_Glo,luciferase,other,47.7
ZnO,None,52.0,640.0,29.4,15.0,,1.56,24.0,A549,Human,Lung,Epithelial,Adult,cancer,male,MTT,TetrazoliumSalt,meta_oxide,99.18
SiO2,None,12.0,,-9.9,,Sphere,400.0,24.0,RAW 264.7,Mouse,Blood,Macrophage,Adult,cancer,male,CCK_8,TetrazoliumSalt,meta_oxide,24.89
Ag,PEG_based,59.9,,-9.3,,Sphere,75.0,48.0,HaCat,Human,Skin,Keratinocyte,Adult,Normal,male,MTT,TetrazoliumSalt,other,65.07
PLGA,Chitosan,225.0,,32.0,,Sphere,3000.0,72.0,Calu-3,Human,Lung,Epithelial,Adult,cancer,male,MTT,TetrazoliumSalt,other,74.15
C60,Dextran,30.29,372.0,-10.1,,Sphere,160.0,24.0,C6,Rat,Brain,Fibroblast,Adult,cancer,,MTT,TetrazoliumSalt,carbon,52.21
TiO2,None,25.0,420.7,-9.96,,Sphere,60.0,3.0,AGS,Human,Stomach,Epithelial,,cancer,female,MTS,TetrazoliumSalt,meta_oxide,117.14
Al2O3,None,39.7,,36.3,,Sphere,0.01,12.0,HCMEC,Human,Heart,Endothelial,Adult,Normal,,MTT,TetrazoliumSalt,meta_oxide,95.05
SiO2,None,12.0,96.0,-11.0,,,0.0,24.0,Caco_2,Human,Colon,Epithelial,Adult,cancer,male,Live/Dead,Sytox Red,meta_oxide,100.0
ZnO,None,60.0,936.0,-2.4,7.34,,10.0,24.0,A549,Human,Lung,Epithelial,Adult,cancer,male,MTT,TetrazoliumSalt,meta_oxide,81.3
Sb2O3,None,150.0,640.3,-13.3,,,150.0,,HaCat,Human,Skin,Keratinocyte,Adult,Normal,male,CytoTox-Glo,Dead-Cell-Protease,meta_oxide,84.7
Au,None,50.0,74.8,,,Sphere,10.0,48.0,NHDF,Human,Skin,Fibroblast,Adult,Normal,,MTT,TetrazoliumSalt,other,77.28
ZnO,None,35.6,295.5,-41.6,27.9,,100.0,24.0,SW480,Human,Colon,Epithelial,Adult,cancer,male,MTT,TetrazoliumSalt,meta_oxide,18.61
TiO2,None,125.0,1054.0,-40.8,38.0,,50.0,72.0,A549,Human,Lung,Epithelial,Adult,cancer,male,MTT,TetrazoliumSalt,meta_oxide,44.51
Au,Citrate_based,13.0,34.5,-34.2,,Sphere,0.03,24.0,BALB_c3T3,Mouse,Embryo,Fibroblast,,cancer,,WST-1,TetrazoliumSalt,other,83.92
Chitosan,None,,,50.0,,Sphere,30.0,36.0,K562,Human,BoneMarrow,Lymphoblast,Adult,cancer,female,MTT,TetrazoliumSalt,other,17.29
SWCNT,None,9.0,,12.9,,Needle,10.0,48.0,hPDLF,Human,Teeth,Fibroblast,Adult,cancer,,MTT,TetrazoliumSalt,nanotubes,62.99
TiO2,None,193.0,,-11.2,,Sphere,1.0,24.0,A549,Human,Lung,Epithelial,Adult,cancer,male,MTT,TetrazoliumSalt,meta_oxide,104.88
Ag,None,21.8,,-11.93,,Sphere,474.1,24.0,HepG2,Human,Liver,Epithelial,Adult,cancer,male,MTT,TetrazoliumSalt,other,88.45
SiO2,None,59.72,,-38.1,,Sphere,50.0,72.0,HepG2,Human,Liver,Epithelial,Adult,cancer,male,MTT,TetrazoliumSalt,meta_oxide,65.75
Diamond,None,4.0,,-35.6,,Sphere,100.0,2.0,C3A,Human,Liver,Epithelial,Adult,cancer,male,MTT,TetrazoliumSalt,carbon,113.14
ZnO,None,22.6,276.6,-14.85,,Hexagon,6.2,24.0,THP_1,Human,Blood,monocyte,neonate,cancer,male,MTS,TetrazoliumSalt,meta_oxide,90.8
Ag,None,29.57,,-24.58,,Sphere,25.0,72.0,HaCat,Human,Skin,Keratinocyte,Adult,Normal,male,Alamar_Blue,AlamarBlue,other,54.83
SiO2,None,70.12,,-38.1,,Sphere,10.0,72.0,NIH3T3,Mouse,Embryo,Fibroblast,fetus,Normal,,MTT,TetrazoliumSalt,meta_oxide,87.53
Graphite,None,4.0,,31.4,,Sphere,50.0,2.0,C3A,Human,Liver,Epithelial,Adult,cancer,male,MTT,TetrazoliumSalt,carbon,110.06
IronOxide,Chitosan,8.0,,11.0,,Sphere,2.0,48.0,HeLa,Human,Cervix,Epithelial,Adult,cancer,female,MTT,TetrazoliumSalt,meta_oxide,83.65
Polystyrene,NH2,100.0,,23.85,,Sphere,25.0,24.0,Macrophages,Human,Lung,Macrophage,Adult,Normal,,MTT,TetrazoliumSalt,other,90.82
TiO2,None,24.59,172.0,-14.25,,Sphere,0.1,48.0,A549,Human,Lung,Epithelial,Adult,cancer,male,MTT,TetrazoliumSalt,meta_oxide,91.5
Sm2O3,None,108.3,765.1,47.34,,Cubic,0.0,24.0,THP_1,Human,Blood,monocyte,neonate,cancer,male,MTS,TetrazoliumSalt,meta_oxide,100.0
Ag,None,66.0,28.41,-33.33,,,0.01,48.0,HaCat,Human,Skin,Keratinocyte,Adult,Normal,male,NR,toluylene red,other,21.89
SWCNT,None,601.7,,-13.0,,Needle,6.0,24.0,NR8383,Rat,Lung,Macrophage,Adult,Normal,male,Alamar_Blue,AlamarBlue,nanotubes,65.24
ZnO,None,253.6,,17.5,,Sphere,100.0,24.0,L-132,Human,Lung,Epithelial,Adult,cancer,female,MTT,TetrazoliumSalt,meta_oxide,21.31
TiO2,None,21.0,160.5,-27.8,,Sphere,120.0,3.0,AGS,Human,Stomach,Epithelial,,cancer,female,MTS,TetrazoliumSalt,meta_oxide,95.08
Au,None,90.0,107.85,,,Sphere,25.0,24.0,NHDF,Human,Skin,Fibroblast,Adult,Normal,,MTT,TetrazoliumSalt,other,19.78
SiO2,None,203.3,,-36.3,,Sphere,100.0,24.0,NIH3T3,Mouse,Embryo,Fibroblast,fetus,Normal,,MTT,TetrazoliumSalt,meta_oxide,32.68
PLGA,None,,,-20.5,,Sphere,540.0,24.0,BALB_c3T3,Mouse,Embryo,Fibroblast,,cancer,,MTT,TetrazoliumSalt,other,104.42
Pt,PVP,4.0,13.5,-8.0,,,0.0,24.0,HeLa,Human,Cervix,Epithelial,Adult,cancer,female,CellTiter_Glo,luciferase,other,86.13
IronOxide,PEI,17.2,,29.28,,Sphere,3.12,48.0,SKOV­3,Human,Ovary,Epithelial,Young,cancer,female,MTS,TetrazoliumSalt,meta_oxide,70.87
IronOxide,None,42.5,,-8.2,,Sphere,0.01,12.0,HCMEC,Human,Heart,Endothelial,Adult,Normal,,MTT,TetrazoliumSalt,meta_oxide,95.07
Ag,None,29.57,,-27.0,,Sphere,150.0,48.0,HeLa,Human,Cervix,Epithelial,Adult,cancer,female,MTT,TetrazoliumSalt,other,4.49
Eu2O3,None,52.8,847.3,43.11,,Cubic,12.5,24.0,THP_1,Human,Blood,Macrophage,neonate,cancer,male,MTS,TetrazoliumSalt,meta_oxide,102.56
Chitosan,None,,,63.2,,Sphere,1000.0,72.0,MBMC,Mouse,BoneMarrow,Spindle,Adult,Normal,,MTT,TetrazoliumSalt,other,27.59
IronOxide,None,,,-36.5,,Sphere,0.5,72.0,A549,Human,Lung,Epithelial,Adult,cancer,male,MTT,TetrazoliumSalt,meta_oxide,85.75
Ag,None,29.57,,-24.58,,Sphere,600.0,48.0,HaCat,Human,Skin,Keratinocyte,Adult,Normal,male,NR,toluylene red,other,24.01
CeO2,None,25.0,305.0,-16.5,,Cubic,200.0,24.0,MCF7,Human,Breast,Epithelial,Adult,cancer,female,MTT,TetrazoliumSalt,meta_oxide,106.02
Ag,Citrate_based,50.0,96.5,-35.0,,Sphere,25.0,48.0,A549,Human,Lung,Epithelial,Adult,cancer,male,MTS,TetrazoliumSalt,other,66.33
Au,PEG_based,21.7,,-7.6,,Sphere,,24.0,HUVEC,Human,Umbilical,Endothelial,fetus,Normal,,MTT,TetrazoliumSalt,other,72.03
IronOxide,silica_based,10.0,102.2,-21.05,,Sphere,75.0,3.0,SH­SY5Y,Human,BoneMarrow,Epithelial,Young,cancer,female,NR,toluylene red,meta_oxide,101.79
SiO2,None,14.23,128.0,-26.5,,Sphere,100.0,72.0,HepG2,Human,Liver,Epithelial,Adult,cancer,male,NR,toluylene red,meta_oxide,65.02
ZnO,None,20.0,327.9,,,Sphere,1000.0,48.0,HFL1,Human,Lung,Fibroblast,neonate,Normal,male,MTT,TetrazoliumSalt,meta_oxide,31.47
TiO2,None,33.7,308.0,-25.3,42.5,,10.0,24.0,Caco_2,Human,Colon,Epithelial,Adult,cancer,male,MTT,TetrazoliumSalt,meta_oxide,86.08
Fe2O3,None,42.5,957.0,-8.2,82.8,,1.0,12.0,HCMEC,Human,Heart,Endothelial,Adult,Normal,,MTT,TetrazoliumSalt,meta_oxide,98.7
SiO2,None,19.1,98.5,-36.74,,Sphere,150.0,24.0,THP_1,Human,Blood,monocyte,neonate,cancer,male,MTT,TetrazoliumSalt,meta_oxide,30.23
Ag,PEG_based,59.9,,-9.3,,Sphere,25.0,24.0,HaCat,Human,Skin,Keratinocyte,Adult,Normal,male,MTT,TetrazoliumSalt,other,97.92
TiO2,None,10.0,1457.0,-11.0,,,100.0,,BEAS_2B,Human,Lung,Epithelial,Adult,Normal,,MTS,TetrazoliumSalt,meta_oxide,96.76
TiO2,None,25.0,434.1,-7.83,,Sphere,100.0,6.0,A549,Human,Lung,Epithelial,Adult,cancer,male,MTT,TetrazoliumSalt,meta_oxide,95.16
SiO2,None,21.06,,-24.5,,Sphere,50.0,72.0,HepG2,Human,Liver,Epithelial,Adult,cancer,male,MTT,TetrazoliumSalt,meta_oxide,55.17
Au,Citrate_based,13.0,34.5,-34.2,,Sphere,0.6,48.0,BALB_c3T3,Mouse,Embryo,Fibroblast,,cancer,,NR,toluylene red,other,95.35
IronOxide,PEG_based,344.65,,-16.45,,Sphere,1.0,48.0,SKOV­3,Human,Ovary,Epithelial,Young,cancer,female,MTT,TetrazoliumSalt,meta_oxide,99.14
TiO2,None,148.15,,-14.55,,Irregular,80.0,24.0,A431,Human,Skin,Epithelial,Adult,cancer,female,MTT,TetrazoliumSalt,meta_oxide,80.47
Fe3O4,None,46.8,1025.0,1.7,147.4,,100.0,24.0,HCMEC,Human,Heart,Endothelial,Adult,Normal,,MTT,TetrazoliumSalt,meta_oxide,93.78
Fe3O4,None,10.0,80.0,-35.0,110.0,,1.0,72.0,A549,Human,Lung,Epithelial,Adult,cancer,male,Alamar_Blue,AlamarBlue,meta_oxide,95.0
Au,None,86.8,,-28.32,,Sphere,40.0,24.0,CCL-110,Human,Skin,Fibroblast,fetus,Normal,female,MTS,TetrazoliumSalt,other,2.1
TiO2,None,21.0,160.5,-27.8,,Sphere,20.0,24.0,AGS,Human,Stomach,Epithelial,,cancer,female,MTS,TetrazoliumSalt,meta_oxide,107.08
Chitosan,None,,,50.0,,Sphere,15.0,12.0,K562,Human,BoneMarrow,Lymphoblast,Adult,cancer,female,MTT,TetrazoliumSalt,other,58.65
TiO2,None,6.0,780.0,,,Sphere,25.0,24.0,SIRC,Rabbit,Cornea,Fibroblast,Adult,Normal,,MTT,TetrazoliumSalt,meta_oxide,92.05
MWCNT,COOH,24.6,,-20.2,,Needle,25.0,24.0,Macrophages,Mouse,Peritoneal Cavity,Macrophage,Adult,Normal,,WST-1,TetrazoliumSalt,nanotubes,90.39
IronOxide,silica_based,10.0,102.2,-21.05,,Sphere,100.0,3.0,SH­SY5Y,Human,BoneMarrow,Epithelial,Young,cancer,female,MTT,TetrazoliumSalt,meta_oxide,98.27
Pt,PVP,13.5,,-8.0,,Sphere,400.0,72.0,IMR90,Human,Lung,Fibroblast,neonate,Normal,female,CellTiter_Glo,luciferase,other,41.95
TiO2,None,25.0,228.3,-10.7,40.0,,0.0,3.0,SH­SY5Y,Human,BoneMarrow,Epithelial,Young,cancer,female,NR,toluylene red,meta_oxide,100.0
TiO2,None,10.0,1457.0,-11.0,,,300.0,,BEAS_2B,Human,Lung,Epithelial,Adult,Normal,,MTS,TetrazoliumSalt,meta_oxide,84.51
WO3,None,50.0,179.6,-9.1,,,1000.0,,HaCat,Human,Skin,Keratinocyte,Adult,Normal,male,CytoTox-Glo,Dead-Cell-Protease,other,49.3
Au,Chitosan,16.0,,33.23,,Rod,,24.0,AGS,Human,Stomach,Epithelial,,cancer,female,MTT,TetrazoliumSalt,other,21.33
IronOxide,None,46.8,,1.7,,Sphere,20.0,24.0,HCMEC,Human,Heart,Endothelial,Adult,Normal,,MTT,TetrazoliumSalt,meta_oxide,89.18
IronOxide,OleicAcid,10.9,183.6,-28.5,,Sphere,200.0,24.0,SH­SY5Y,Human,BoneMarrow,Epithelial,Young,cancer,female,MTT,TetrazoliumSalt,meta_oxide,105.87
Polystyrene,COOH,50.0,,-16.3,,Sphere,5.0,24.0,NIH3T3,Mouse,Embryo,Fibroblast,fetus,Normal,,CCK_8,TetrazoliumSalt,other,102.43
TiO2,None,34.1,400.0,-12.0,48.9,,10.0,24.0,V79,Hamster,Lung,Fibroblast,Adult,Normal,male,MTT,TetrazoliumSalt,meta_oxide,77.39
ZnO,None,141.0,404.0,,,Sphere,1.0,24.0,SIRC,Rabbit,Cornea,Fibroblast,Adult,Normal,,MTT,TetrazoliumSalt,meta_oxide,93.57
SiO2,NH2,289.56,,21.7,,Sphere,1000.0,24.0,PC12,Rat,Adrenal-gland,Irregular,Adult,cancer,male,MTT,TetrazoliumSalt,meta_oxide,85.78
CeO2,None,18.3,808.5,13.45,,Cubic,100.0,24.0,THP_1,Human,Blood,monocyte,neonate,cancer,male,MTS,TetrazoliumSalt,meta_oxide,99.5
Chitosan,None,,,74.4,,Irregular,62.5,72.0,MBMC,Mouse,BoneMarrow,Spindle,Adult,Normal,,MTT,TetrazoliumSalt,other,100.99
Au,Chitosan,8.7,190.7,42.28,,Sphere,,24.0,AGS,Human,Stomach,Epithelial,,cancer,female,MTT,TetrazoliumSalt,other,80.65
C70,Dextran,15.0,109.1,-20.7,,Sphere,10.0,24.0,L929,Mouse,Connective-tissue,Fibroblast,neonate,Normal,male,MTT,TetrazoliumSalt,carbon,96.02
ZnO,None,100.0,258.55,-9.96,,Sphere,35.0,24.0,SH­SY5Y,Human,BoneMarrow,Epithelial,Young,cancer,female,MTT,TetrazoliumSalt,meta_oxide,9.68
CoO,None,71.8,208.3,21.6,,,0.4,,BEAS_2B,Human,Lung,Epithelial,Adult,Normal,,ATPLite,luciferase,meta_oxide,100.0
Au,PAMAM,9.65,,17.1,,Sphere,,24.0,HepG2,Human,Liver,Epithelial,Adult,cancer,male,MTT,TetrazoliumSalt,other,73.49
Dendrimer,None,2.5,,64.0,,Sphere,7.1,1.0,HeLa,Human,Cervix,Epithelial,Adult,cancer,female,Live/Dead,propidium_iodide,other,97.2
SiO2,COOH,120.0,,-28.7,,Sphere,200.0,96.0,MCF7,Human,Breast,Epithelial,Adult,cancer,female,MTT,TetrazoliumSalt,meta_oxide,90.68
TiO2,None,25.0,504.5,-10.7,210.0,,0.0,24.0,SH­SY5Y,Human,BoneMarrow,Epithelial,Young,cancer,female,NR,toluylene red,meta_oxide,100.0
Au,Chitosan,99.0,123.9,47.44,,Star,,24.0,HT29,Human,Colon,Epithelial,Adult,cancer,female,MTT,TetrazoliumSalt,other,89.95
ZnO,None,100.0,258.55,-9.96,,Sphere,80.0,48.0,SH­SY5Y,Human,BoneMarrow,Epithelial,Young,cancer,female,NR,toluylene red,meta_oxide,55.68
PLGA,PVA,230.0,178.5,-3.5,,Sphere,5000.0,72.0,Calu-3,Human,Lung,Epithelial,Adult,cancer,male,MTT,TetrazoliumSalt,other,65.24
ZnO,None,245.0,,-15.8,,Sphere,20.0,24.0,HEK,Human,Skin,Keratinocyte,Adult,cancer,female,MTT,TetrazoliumSalt,meta_oxide,31.96
Au,Citrate_based,49.2,300.0,-37.0,,Sphere,0.5,48.0,HEBC3-KT,Human,Lung,Epithelial,Adult,Normal,female,Alamar_Blue,AlamarBlue,other,98.63
Dendrimer,Ac,4.0,,150.0,,Sphere,3.01,1.0,HeLa,Human,Cervix,Epithelial,Adult,cancer,female,Live/Dead,propidium_iodide,other,95.5
ZnO,None,86.0,687.0,31.3,7.0,,3.13,24.0,A549,Human,Lung,Epithelial,Adult,cancer,male,MTT,TetrazoliumSalt,meta_oxide,86.72
PTFE-PMMA,None,618.05,,-8.05,,Irregular,10.0,24.0,HepG2,Human,Liver,Epithelial,Adult,cancer,male,Alamar_Blue,AlamarBlue,other,100.26
MWCNT,None,,,-13.0,,Needle,12.5,4.0,NR8383,Rat,Lung,Macrophage,Adult,Normal,male,Alamar_Blue,AlamarBlue,nanotubes,63.99
Polystyrene,None,44.0,,-36.72,,Sphere,1.0,24.0,AGS,Human,Stomach,Epithelial,,cancer,female,MTT,TetrazoliumSalt,other,93.36
IronOxide,OleicAcid,10.9,183.6,-28.5,,Sphere,25.0,6.0,SH­SY5Y,Human,BoneMarrow,Epithelial,Young,cancer,female,MTT,TetrazoliumSalt,meta_oxide,101.54
Pt,Folic_acid_based,12.5,,-40.5,,Sphere,200.0,48.0,HeLa,Human,Cervix,Epithelial,Adult,cancer,female,CellTiter_Glo,luciferase,other,44.2
